Repository: GEOGUXM/SciencePundits-Commandline

File: data/SolarCells/6700
The photovoltaic performance of a quantum dot (QD)-sensitized solar cell consisting of CdS/CdSe/ZnS QDs loaded onto the surface of the three-dimensional (3D) flower-like TiO2 structure grown on an array (1D) of TiO2 nanorods (FTiR) is studied. The flower-like structure on the rod-shaped titania was synthesized using a double-step hydrothermal process. The FTiR array exhibited a 3D/1D composite structure with a specific surface area of 81.87 m2/g. Using CuS as the counter electrode instead of Pt offers the best performance and leads to an increase in the conversion efficiency (η). The efficiency of the CdS/CdSe/ZnS QD-loaded FTiR assembling CuS counter electrode cell improved from η = 2.715% (Voc = 0.692 V, Jsc = 5.896 mA/cm2, FF = 0.665) to η = 0.703% (Voc = 0.665 V, Jsc = 2.108 mA/cm2, FF = 0.501) for the QD-loaded FTiR assembling Pt counter electrode cell. These studies reveal a synergistically beneficial effect on the solar-to-current conversion of these QD-sensitized solar cells when a CuS counter electrode is used instead of the usual Pt counter electrode. © 2015, Buatong et al. ; licensee Springer.

File: data/SolarCells/6701
Periodic silicon nanocones (SiNCs) with different periodicities are fabricated by dry etching of a Si substrate patterned using monolayer polystyrene (PS) nanospheres as a mask. Hybrid Si/PEDOT:PSS solar cells based on the SiNCs are then fabricated and characterized in terms of their optical, electrical, and photovoltaic properties. The optical properties of the SiNCs are also investigated using theoretical simulation based on the finite element method. The SiNCs reveal excellent light trapping ability as compared to a planar Si substrate. It is found that the power conversion efficiency (PCE) of the hybrid cells decreases with increasing periodicity of the SiNCs. The highest PCE of 7.1% is achieved for the SiNC hybrid cell with a 400-nm periodicity, due to the strong light trapping near the peak of the solar spectrum and better current collection efficiency. PACS: 81.07.-b; 81.16.-c; 88.40.hj © 2015, Wang et al.; licensee Springer.

File: data/SolarCells/67010
Off-grid solar photovoltaics (PV) are promoted as an economical renewable energy system for providing electricity in remote locations far from the grid. However, without on-going maintenance, the performance of these systems will diminish due to battery deterioration leaving them unable to provide the service they were initially designed for. This paper presents analysis and results from a four week cross-disciplinary investigative study carried out in September 2012 into the performance of off-grid PV in health centres and schools in rural communities in Rwanda. A socio-technical approach was taken to understand the reasons for failure. A strategy was subsequently developed to influence user behaviour and increase the PV array size to reduce capacity shortage through the year and improve the lifetime of the lead acid batteries found on these systems. According to the results obtained, the total costs to implement off-grid PV systems can be reduced. Furthermore, the proposed strategy reduces the operating costs of PV below that of a diesel generator according to a projection of prices found in Rwanda which is important in a donor led installation model. © 2015.

File: data/SolarCells/670101
The photovoltaic (PV) characteristics of bulk-heterojunction (BHJ) solar cells based on poly(3-hexylthiophene) and [6,6]-phenyl-C<inf>61</inf>-butyric acid methyl ester (P3HT:PC<inf>61</inf>BM) were improved using indium-tin-oxide (ITO) anode electrodes modified chemically with CH<inf>3</inf>O-, H-, Cl-, CF<inf>3</inf>-, and NO<inf>2</inf>-terminated benzenesulfonyl chlorides as a self-assembled monolayer (SAM). The ITO electrode surfaces were easily treated through the chemical modification of the reactive -SO<inf>2</inf>Cl binding group, and the work function (WF) of the modified ITO was effectively changed depending on the permanent dipole moments introduced in the para-position of benzenesulfonyl chloride. We examined the correlation between the ITO WFs corrected by the change in the contact potential difference and the calculated dipole moments of the SAM models. Moreover, we examined the PV characteristics of the P3HT:PC<inf>61</inf>BM based BHJ organic PV cells using the SAMs or poly(3,4-ethylenedioxythiophene):poly(styrene sulfonate) (PEDOT:PSS)-treated ITOs with different WFs lying within ±0.2 eV from the highest occupied molecular orbital (HOMO) level of P3HT. We found that the enhancement effect of the SAMs on the power-conversion efficiency (η<inf>P</inf>) reached a maximum with Cl (η<inf>P</inf> = 3.72%), and became larger than that of PEDOT:PSS (η<inf>P</inf> = 3.62%). Two distinct J<inf>sc</inf> dependencies, increasing and decreasing with the increasing WF of the anode ITO, were observed at higher and lower WFs than the HOMO level of the donor, respectively. Almost constant V<inf>oc</inf> values (around 0.6 V) were observed with different SAM-modified ITOs, which suggested that Fermi level pinning was achieved by aligning the anode Fermi level and positive polaronic level of the donor polymer. © 2015 Elsevier B.V. All rights reserved.

File: data/SolarCells/670102
In this work, a series of stain steel 15×15 cm2 CuInS2 solar cells with efficiencies close to the record one for this kind of devices, are analyzed. Through a careful and comprehensive study of the structural and electronic properties of the CuInS2 layer, we show that in a general fashion the strain originated by the thermal annealing affects the energy band splitting and reduces the short circuit current. Then, through an innovative combination of photoreflectance and Raman scattering analysis, we demonstrate that the presence of CuAu domains in the bulk layer of a CuInS2 is directly related with this strain reduction contributing to the improvement of short circuit current. We propose that the presence Cu-Au phase domains reduce the strain within the CuInS2 layer, and improve the quality of the CIS chalcopyrite crystals, leading to reduced carrier recombination while increasing carriers mobility. As a consequence we conclude that the presence of said domains improves the short circuit current in the studied devices. © 2015 Elsevier B.V. All rights reserved.

File: data/SolarCells/670104
Abstract A small quantity of uncontrollable cobalt (Co) and cobalt hydroxide (Co(OH)2), remaining in the cobalt sulfide (CoS) film prepared by the cyclic voltammetry (CV) electrodeposition method, will negatively influence the catalytic activity and stability of the CoS counter electrode (CE). The residual Co and Co(OH)2 compounds are dissolved after a sodium hydrosulfide (NaHS) hydro-thermal treatment. CV, electrochemical impedance spectroscopy (EIS), and Tafel polarization curves indicate that the treated CoS CE exhibits superior electrocatalytic activity and stability for the I3 - reduction. The platinum-free dye-sensitized solar cell (DSSC) using the treated CoS CE obtains an enhanced photovoltaic conversion efficiency of 7.16% compared to that using the untreated CoS CE (5.59%) under full sunlight illumination (100 mW cm-2, AM1.5 G). © 2015 Elsevier Ltd. All rights reserved.

File: data/SolarCells/670105
The preparation of Tm3+/Yb3+/Ho3+ co-doped CeO2 prepared by the precipitation method using ammonium hydroxide as a precursor is presented. By X-ray diffraction the materials show the phase-type of fluorite structure and the crystallite sizes were calculated by the Scherrer's equation. No other phase was observed evincing that the rare earth ions were inserted into the fluorite phase as substitutional or interstitial dopants. The microstrain calculated by the Williamson-Hall method do not show significant changes in their values, indicating that the inclusion of rare earths does not causes structural changes in the CeO2 used as a host matrix. All material showed intense upconversion emission at red and green region under excitation with diode laser at 980 nm. The color of emission changes from green to red with increasing excitation power pump. The materials showed suitable photoluminescent properties for applications as a laser source, solar cells, and great emitter at 800 nm. © 2014 Elsevier B.V.

File: data/SolarCells/670106
Polymer plates containing fluorescent dyes with photovoltaic cells attached to one or more edges have the potential to be used for solar light collection in the built environment. The heating of the polymer plates and the resulting effects this may have on the operating temperatures of the attached photovoltaic cells and the integrity of the cells are studied. The results indicate that the luminescent solar concentrator under a solar simulator will allow the edge attached photovoltaic cells to operate up to 10°C cooler compared to cells experiencing direct solar exposure because of the avoidance of infrared light. We also demonstrate the importance of correct adhesive to avoid rupture of the attached cell. © 2015 Elsevier Ltd.

File: data/SolarCells/670107
To enhance solar harvesting in hybrid organic-inorganic photovoltaic devices we positioned plasmonic gold nanostructures in titania-conjugated polymer devices. Two plasmonic structures were judiciously designed and studied. In the first, agglomerates of gold nanoparticles, ∼150 nm in diameter, were positioned as scattering clusters at the active layer/ITO electrode interface. In the second approach, 5 nm isolated Au particles were suspended inside the hybrid active layer to induce localized plasmonic field enhancement. The location of the particles, size and distribution in the film was confirmed using scanning and transmission electron microscopy and X-ray scattering. The optical absorption measurements confirmed that both plasmonic structures enhance light harvesting, and photovoltaic devices utilizing each of the approaches showed improved photocurrent generation. Finite difference time domain simulations have corroborated that scattering-based and near-field absorption enhancements occur in the active layer, in good agreement with the measured absorption. Finally, combining both approaches to fabricate a hybrid photovoltaic device with both plasmonic nanostructures, i.e. Au NPs both in and on the active layer, resulted in a twofold increase in photocurrent generation. © 2015 Elsevier B.V. All rights reserved.

File: data/SolarCells/670108
Abstract Three 2,2-dicyanovinyl (DCV) end-capped A-π-D-π-A type oligothiophenes (DCV-OTs) containing dithieno[3,2-b:2′,3′-d]silole (DTSi), cyclopenta[1,2-b:3,4-b′]dithiophene (DTCP) or dithieno[3,2-b:2′,3′-d]pyrrole (DTPy) unit as the central donor part, mono-thiophene as the π-conjugation bridge were synthesized. The absorption spectroscopies, cyclic voltammetry of these compounds were characterized. Results showed that all these compounds have intensive absorption band over 500-680 nm with a LUMO energy level around -3.80 eV, which is slightly higher than that of [6,6]phenyl-C<inf>61</inf>-butyric acid methyl ester (PC<inf>61</inf>BM, E<inf>LUMO</inf> = -4.01 eV), but lower than that of poly(3-hexylthiophene) (P3HT, E<inf>LUMO</inf> = -2.91 eV). Solution processed bulk heterojunction "all-thiophene" solar cells using P3HT as electron donor and the above mentioned oligothiophenes as electron acceptor were fabricated and tested. The highest power conversion efficiency (PCE) of 1.31% was achieved for DTSi-cored compound DTSi(THDCV)<inf>2</inf>, whereas PTB7:DTSi(THDCV)<inf>2</inf> based device showed slightly higher PCE of 1.56%. Electron mobilities of these three compounds were measured to be around 10-5 cm2 V-1 s-1 by space charge limited current method, which is much lower than that of PC<inf>61</inf>BM, and was considered as one of the reason for the low photovoltaic performance. © 2015 Elsevier B.V. All rights reserved.

File: data/SolarCells/670109
Ternary Cd<inf>1-</inf><inf>x</inf>In<inf>x</inf>Te semiconductor nanoparticles have been demonstrated to be sensitizers for solar cell devices. The chemical bath deposition (CBD) process was used to synthesize Cd<inf>1-</inf><inf>x</inf>In<inf>x</inf>Te nanoparticles, which were deposited onto a mesoporous TiO<inf>2</inf> photoelectrode. Individual nanoparticles were estimated to have an average diameter range of ~10nm. The atomic percentages of chemical elements for Mn2+-doped Cd<inf>1-</inf><inf>x</inf>In<inf>x</inf>Te show that the structure could be Mn2+-doped CdInTe incorporated with CdIn<inf>2</inf>Te<inf>4</inf> structure. The resulted X-ray diffraction and diffraction ring patterns of Mn2+-doped Cd<inf>1-</inf><inf>x</inf>In<inf>x</inf>Te nanoparticles indicated the structure to be tetragonal. The optical band gaps were also decreased to 0.9eV after Mn2+ doping, compared with E<inf>g</inf>=1.47eV for undoped Cd<inf>1-</inf><inf>x</inf>In<inf>x</inf>Te(7). The best efficiency of 0.51% under 100 mW/cm2 (AM 1.5G) was obtained after Mn2+ doping with a short-circuit current density (J<inf>sc</inf>) of 1.71mA/cm2, an open-circuit voltage (V<inf>oc</inf>) of 0.739V and a fill factor (FF) of 40.2%. This work demonstrated the feasibility of using Cd<inf>1-</inf><inf>x</inf>In<inf>x</inf>Te with Mn2+ doping as a broadband solar absorber for TiO<inf>2</inf> photoelectrodes. © 2015 Elsevier Inc.

File: data/SolarCells/670111
The β-NaYF<inf>4</inf>:Er3+/Yb3+ hexagonal submicro-prisms coated with SiO<inf>2</inf> forming core-shell structures (NYFYE@SiO<inf>2</inf>) and graphene oxide have been synthesized via a hydrothermal route. These NYFYE@SiO<inf>2</inf> prisms and graphene were both introduced into TiO<inf>2</inf> nanocrystalline films to form multi-functional-layers hybrid composite photoanodes and their dye-sensitized solar cells (DSSCs). The influence of various hybrid architectures of the composite photoanodes on the performances of the photoanodes and DSSCs were explored. Studies revealed that the graphene doping obviously increased the dye absorbed in the photoanode, the short-circuit current density (J<inf>sc</inf>) and photoelectric conversion efficiency (η) of the DSSC. The adding of the NYFYE@SiO<inf>2</inf> prisms significantly increased the light scattering and near-infrared light harvesting of the photoelectrode, among which the SiO<inf>2</inf> coating layer on the prisms played an important role in reducing the photoelectron recombination and thus increasing the J<inf>sc</inf> of the DSSC. The J<inf>sc</inf> and η of the DSSC were significantly enhanced due to the complementary role between the UC of the NYFYE@SiO<inf>2</inf> and the graphene. The optimal properties with a J<inf>sc</inf> of 14.63 mA/cm2 and η of 7.16% are obtained in the DSSC with the codoped composite photoanode, increasing significantly by 21.5% and 25.6%, respectively, in comparison with those of the DSSC with pure TiO<inf>2</inf> photoanode. Our studies demonstrated that codoping in photoanode with materials of complementary functions is an effective way to improve the performance of DSSCs. © 2015 Published by Elsevier B.V.

File: data/SolarCells/670112
A series of TiO<inf>2</inf>-graphene stacked photoanodes for dye-sensitized solar cells (DSSCs) were fabricated by electrospray (E-spray) deposition. Among devices incorporating single graphene layer with different deposition times, device with 1 min graphene deposition gave the best performance. For multi-graphene-layer involved devices, best result was obtained with 3 layers of graphene. The working principles were analyzed by scanning electron microscopy, transmittance spectra, electrochemical impedance spectroscopy and incident-photo-conversion efficiency data. We found that although graphene layers incorporated in TiO<inf>2</inf> photoanode slightly decreased dye adsorption, they were able to significantly improve the electron transport, and the charge recombination at the interfaces of TiO<inf>2</inf>/dye and TiO<inf>2</inf>/electrolyte were greatly suppressed, leading to dramatic improvement in power conversion efficiency. When inserting three layers of pure graphene into the TiO<inf>2</inf> photoanode, high efficiency of 8.9% was obtained, constituting an over 23.6% improvement. Further increasing graphene layers to five, although electron lifetimes is the longest, both the largest charge transfer resistance and the least amount of the dye loading lead to the lowest device efficiency. Our work demonstrated, that pure graphene layer can be successfully incorporated into TiO<inf>2</inf> photoanode by E-spray method with easiness of thickness control and the photoanode with graphene/TiO<inf>2</inf> alternatively layered structure is an excellent candidate for DSSCs. © 2015 Elsevier B.V. All rights reserved.

File: data/SolarCells/670113
The spatial stability of the soluble p-dopant molybdenum tris[1-(methoxycarbonyl)-2-(trifluoromethyl)-ethane-1,2-dithiolene] in polymer and polymer blend films is investigated via secondary ion mass spectrometry and current-voltage measurements. Bi-layer and tri-layer model structures, P3HT/doped P3HT and P3HT:ICBA/doped P3HT/P3HT:ICBA respectively, are fabricated using soft-contact transfer lamination to study the diffusion of the dopant. While the dopant is very mobile in pure P3HT, it is far more stable at the interface with the P3HT:ICBA bulk heterojunction. Our findings suggest a promising route to achieve spatially-confined doping with long-term stability, leading to hole-collection/injection contacts for all-solution processed polymer devices. © 2015 Elsevier B.V. All rights reserved.

File: data/SolarCells/670115
Efficiency of photovoltaic water pumping systems (PVPS) decreases remarkably as PV cells temperature rises, thus to improve the performance of such systems and their efficiency, PV cells temperature should be kept as low as possible. In this research, a PVPS with collectors installed beneath the panels was used to cool down the PV cells. Pumped water by the solar pump is divided into two parts: the first part joins the second one after passing through the collectors installed beneath the panels and flows to the outlet. The second part passing through the collectors cools down the PV panels and therefore increases the efficiency of PVPS. Effect of flow of water through these collectors on PV cells output power and efficiencies of PVPS were analyzed. Water used to cool down the panel was pump outlet flow; thus, no extra power was consumed to decrease PV cells temperature. Copyright © 2015 by ASME.

File: data/SolarCells/670118
Two novel donor-π-acceptor type of conjugated polymers with thiophene or selenophene as the π-bridge between the electron-donating indolocarbazole and electron-accepting difluorobenzotriazole unit, were designed and synthesized through a palladium catalyzed Suzuki polymerization. The replacement of the thiophene bridge by selenophene shows negligible effects on the geometries of molecular chain, as indicated by theoretical calculation on the basis of density of functional theory. However, obvious bathochromic shift along with the increased intensity in the UV-vis absorption profile of selenophene based copolymers relative to their thiophene based counterparts are realized, as can be attributed to the more pronounced heavy atom effects of the selenium than the sulfur atom. Compared to the thiophene based copolymer, the selenophene based copolymer exhibited about one order of magnitude increase in hole mobility, from 0.0014 to 0.01 cm2 V-1 s-1, and about two times of magnitude increase in power conversion efficiency, from 1.01% to 2.39%, as evaluated by field effect transistors and bulk heterojunction polymer solar cells, respectively. These results indicated that the selection of appropriate π-bridge by is crucial for the improvement of performance of π-conjugated polymers. © 2015 Elsevier B.V. All rights reserved.

File: data/SolarCells/670119
In the potential induced degradation (PID) phenomenon, the output power of a photovoltaic (PV) module decreases due to the high potential difference between the PV system and the ground. This voltage forcefully moves the positive charge in the module to the surface of the solar cell. The accumulated charge leads to the performance deterioration of the module, namely, PID of the module. We conducted a study to accurately predict the output reduction of the module operating in various installation conditions coming from the PID phenomenon. We investigated the leakage current flowing through front glass laminated with encapsulation material simultaneously exposed to various performance conditions of the PV system, namely, relative humidity, temperature, and applied voltage, which have an important effect on the PID of the module. The degradation of the module coming from PID was calculated on the basis of the obtained leakage current. To confirm the calculated data, modules with one solar cell were manufactured and the power loss results of the modules' exposure to various PID generation experiments were compared with the expected results. The results showed that we could predict the degradation of the modules by PID within a 2% tolerance under the PV system installation conditions. Copyright © 2015 by ASME.

File: data/SolarCells/67012
In this paper, an automated tool for the evaluation of I-V characteristics and energy yield of photovoltaic (PV) plants is proposed. The tool translates an AutoCAD drawing of the plant and surrounding obstacles into an in-house Matlab code that automatically generates an equivalent circuit representing the system, which is in turn solved by PSPICE. The plant is described at a high-granularity single-cell level, so that also the non-intuitive influence of small-area shadows can be accurately predicted. Nevertheless, the robust PSPICE engine ensures short simulation times. © 2015 Elsevier Ltd.

File: data/SolarCells/670122
Interfacial layers are commonly employed in organic photovoltaic (OPV) cells in order to improve device performance. These layers must be transparent, stable, be compatible with the photo-active materials and provide efficient charge extraction with a good energetic match to the relevant organic material. In this report we demonstrate the compatibility of zirconium acetylacetonate (ZrAcac) electron extracting layers in both regular and inverted small molecule OPV cells. When the ZrAcac was processed in both air and under N<inf>2</inf>, low work function (3.9 and 3.7 eV respectively), highly transparent layers were formed, with good energetic alignment to both C<inf>60</inf> and hexachlorinated boron subphthalocyanine chloride (Cl<inf>6</inf>-SubPc) acceptors. Initial measurements indicate similar stabilities when using the ZrAcac in either device architecture. These results indicate that the ZrAcac layer can be used as a direct replacement for the commonly used bathocuproine (BCP) in small molecule OPV cells. © 2015 Published by Elsevier B.V.

File: data/SolarCells/670123
Abstract The thermal environment of the Alpha Magnetic Spectrometer (AMS) on the International Space Station (ISS) is complicated due to the varying β angle (the angle between ISS orbital plane and the solar vector) and the ISS manoeuvres, which can induce temperature warnings to the AMS. We gave a statistical analysis on the temperature dependence on β, found the occurrence regularity of the temperature warnings, and the β intervals where temperature warnings tend to occur. We also analysed the impacts of the ISS manoeuvres on the local temperature of these components, and found that adjusting the position of the ISS starboard radiator can help to adjust the local temperature of the components located at the port side of the AMS, we also found locking solar arrays brought temperature drop on the AMS in most of cases but temperature rise on the tracker plane 1 located at the top of the AMS when β<-70°, attitude adjustment generally doesn't bring temperature warning except the attitude in which the wake radiator was constantly illuminated. The investigations provide reference for the long-time thermal control of the AMS, and provide knowledge for the ISS operation to take into account. © 2015 Elsevier B.V.

File: data/SolarCells/670124
Photovoltaic (PV) power production increased drastically in Europe throughout the last years. Since about the 6% of electricity in Italy comes from PV, an accurate and reliable forecasting of production would be needed for an efficient management of the power grid. We investigate the possibility to forecast daily PV electricity production up to ten days without using on-site measurements of meteorological variables. Our study uses a PV production dataset of 65 Italian sites and it is divided in two parts: first, an assessment of the predictability of meteorological variables using weather forecasts; second, an analysis of predicting solar power production through data-driven modelling. We calibrate Support Vector Machine (SVM) models using available observations and then we apply the same models on the weather forecasts variables to predict daily PV power production. As expected, cloud cover variability strongly affects solar power production, we observe that while during summer the forecast error is under the 10% (slightly lower in south Italy), during winter it is abundantly above the 20%. © 2015 Elsevier Ltd.

File: data/SolarCells/670125
This paper presents a set of indoor and outdoor measurement methods and procedures to determine the empirical coefficients of the Sandia Array Performance Model (SAPM) for a semi-transparent amorphous silicon (a-Si) PV module. After determining and inputting the total 39 parameters into the SAPM, the dynamic power output of the a-Si PV module was predicted. In order to validate the accuracy of using SAPM for simulating the energy output of the a-Si PV module, a long-term outdoor testing campaign was conducted. The results indicated that the SAPM with indoor and outdoor measured coefficients could accurately simulate the energy output of the a-Si PV module on sunny days, but it didn't work well on overcast days due to the inappropriate spectral correction as well as the equipment measuring error caused by the intense fluctuation of solar irradiance on overcast days. Specifically, all the errors between the simulated daily energy output and the measured one were less than 4% on sunny days. In order to achieve a better prediction performance for a-Si PV technologies, the SAPM was suggested to incorporate a more comprehensive spectral correction function to correct the impact of solar spectrum on overcast days in future. © 2015 Elsevier Ltd.

File: data/SolarCells/670126
Abstract In this report, we explore the optoelectronic properties of a low band-gap copolymer based on the alternation of electron rich (thiophene and thienothiophene units) and electron deficient units (pyridal[2,1,3]thiadiazole (Py)). Initial density functional theory calculations point out the interest of using the Py unit to optimize the polymer frontier orbital energy levels. A high molecular weight (M<inf>n</inf> = 49 kg/mol) solution-processable copolymer, based on Py, thiophene and thienothiophene units, has been synthesized successfully. From cyclic-voltammetry and UV-visible absorption measurements a relatively deep HOMO level (-5.1 eV) and an optical band-gap (1.48 eV) have been estimated. Charge transport both in horizontal and vertical directions were extracted from field-effect transistors and space charge limited current diodes, respectively, and led to a relatively high in-plane hole mobility in pure polymer films (0.7 × 10-2 cm2 V-1 s-1). GIWAXS results showed almost identical in-plane lamellar morphologies, with similar average size and orientation of the polymer crystalline domains in both, pure polymer films and polymer:fullerene blends. Also, the gate-voltage dependence of the field-effect mobility revealed that the energy disorder in the polymer domains was not altered by the introduction of fullerenes. The nevertheless significantly higher out-of-plane hole mobility in blends, in comparison to pure polymer films, was attributed to the minor amorphous polymer phase, presumably localized close to the donor/acceptor interface, whose signature was observed by UV-vis absorption. Promising photovoltaic performances could be achieved in a standard device configuration. The corresponding power conversion efficiency of 4.5% is above the value achieved previously with a comparable polymer using benzo [2,1,3]thiadiazole instead of Py as acceptor unit. © 2015 Elsevier B.V. All rights reserved.

File: data/SolarCells/670127
Abstract We report a novel hydrothermal route for the synthesis of Cu<inf>2</inf>NiSnS<inf>4</inf> (CNTS) nanoparticles. Structural characterization was done by X-ray diffraction (XRD) and Transmission electron microscopy (TEM) which confirmed the phase and crystallinity. Additional characterization was done by Raman spectroscopy, Energy dispersive spectroscopy (EDS), Field emission scanning electron microscopy (FESEM) and UV-vis spectrophotometry. The band-gap of 1.56 eV and photo response behavior indicates that CNTS is ideal for application in thin film solar cell devices. Thermoelectric study of CNTS is carried out for the first time. Thermoelectric power factor (P) attains the value of 603×10-6 μW m-1 K-2 at 440 K. The value of activation energy is found to be 160 meV. © 2015 Elsevier B.V. All rights reserved.

File: data/SolarCells/670128
Electrocoagulation (EC) treatment of 100mg/L synthetic wastewater (SWW) containing humic acids was optimized (achieving 90% COD<inf>Mn</inf> and 80% DOC removal efficiencies), after which real peat bog drainage waters (PBDWs) from three northern Finnish peat bogs were also treated. High pollutant removal efficiencies were achieved: P<inf>tot</inf>, TS, and color could be removed completely, while N<inf>tot</inf>, COD<inf>Mn</inf>, and DOC/TOC removal efficiencies were in the range of 33-41%, 75-90%, and 62-75%, respectively. Al and Fe performed similarly as the anode material.Large scale experiments (1m3) using cold (T=10-11°C) PBDWs were also conducted successfully, with optimal treatment times of 60-120min (applying current densities of 60-75 A/m2). Residual values of Al and Fe (complete removal) were lower than their initial values in the EC-treated PBDWs.Electricity consumption and operational costs in optimum conditions were found to be low and similar for all the waters studied: 0.94 kWh/m3 and 0.15 €/m3 for SWW and 0.35-0.70 kWh/m3 and 0.06-0.12 €/m3 for the PBDWs (large-scale). Thus, e.g. solar cells could be considered as a power source for this EC application. In conclusion, EC treatment of PBDW containing humic substances was shown to be feasible. © 2015 Elsevier Ltd.

File: data/SolarCells/670129
Titanate and titanium oxide powders are photoactive materials widely used to prepare photocatalysts and solar cells. This work describes the unusual catalytic activity of potassium titanate to transesterificate edible oils. The solid powder prepared by hydrothermal synthesis presented low crystal quality as well as alkoxide and nitrate impurities. In a first run, the yield of methyl esters was close to 100% in a reaction conducted with 3.0% of catalyst and a ratio of 1:1 of methanol to oil mass at 50. °C. Although these soft reaction conditions are not suitable for recycling assays, the catalyst shows activity up to the third run in a sealed vessel at 120. °C for 1. h, which are common conditions for current heterogeneous catalysts. © 2015 Elsevier B.V.

File: data/SolarCells/67013
Abstract A pyridine-anchor co-adsorbent N,N′-bis((pyridin-2-yl)methylene)-p-phenyl- lenediimine (named L1) and its derivatives N,N′-bis((6-methoxylpyridin-2-yl)methylene)- p-phenylenediimine (named L2) and N,N′-bis((pyridin-2-yl) (methyl)methylene)-p-phenyl- enediimine (named L3) are synthesized and employed in combination with a ruthenium complex N719 in dye sensitized solar cells (DSSCs). The prepared co-adsorbent can overcome the deficiency of N719 absorption in the low wavelength region of visible spectrum, offset competitive visible light absorption of I<inf>3</inf>-, suppress the charge recombination and prolong the electron lifetime. The introduction of methyl or methoxyl substituent also has some effect on the performance of DSSCs. A short circuit current density of 14.60 mA cm-2, an open circuit voltage of 0.75 V and a fill factor of 0.63 corresponding to an overall conversion efficiency of 6.92% under AM 1.5G solar irradiation are achieved when L2 is used as co-adsorbent, which is 30% higher than that for DSSCs only sensitized by N719 (5.31%) under the same condition. Mechanistic investigations are carried out by various spectral and electrochemical characterizations. © 2015 Elsevier B.V. All rights reserved.

File: data/SolarCells/670132
Abstract Single-phase grid-connected converters (GCCs) are widely used to connect small-scale distributed renewable resources to the grid. However, unlike a three-phase system, design of the vector control for a single-phase GCC is more challenging. This paper presents a novel vector control design for a single-phase GCC based on a direct current vector control method. The design of the proposed vector controllers considered different filtering schemes, including L, LC and LCL filters. The behavior of the proposed direct current vector control is investigated through both simulation and hardware experimentation. Both demonstrate that the proposed control approach has strong ability to trace rapidly changing reference commands, tolerate system disturbances, and satisfy various control needs of single-phase GCCs under different filtering configurations. © 2015 Elsevier B.V. All rights reserved.

File: data/SolarCells/670133
The increased incidence of solar ultraviolet radiation (UV) due to ozone depletion has been affecting both terrestrial and aquatic ecosystems and it may help to explain the enigmatic decline of amphibian populations in specific localities. In this work, influential events concerning the Antarctic ozone hole were identified in a dataset containing 35 years of ozone measurements over southern Brazil. The effects of environmental doses of UVB and UVA radiation were addressed on the morphology and development of Hypsiboas pulchellus tadpole (Anura: Hylidae), as well as on the induction of malformation after the conclusion of metamorphosis. These analyzes were complemented by the detection of micronucleus formation in blood cells. 72 ozone depletion events were identified from 1979 to 2013. Surprisingly, their yearly frequency increased three-fold during the last 17 years. The results clearly show that H. pulchellus tadpole are much more sensitive to UVB than UVA light, which reduces their survival and developmental rates. Additionally, the rates of micronucleus formation by UVB were considerably higher compared to UVA even after the activation of photolyases enzymes by a further photoreactivation treatment. Consequently, a higher occurrence of malformation was observed in UVB-irradiated individuals. These results demonstrate the severe genotoxic impact of UVB radiation on this treefrog species and its importance for further studies aimed to assess the impact of the increased levels of solar UVB radiation on declining species of the Hylidae family. © 2015 Elsevier Inc.

File: data/SolarCells/670134
The composite electrocatalysts of cobalt oxide/mesoporous carbon and cobalt nitride/mesoporous carbon are synthesized via a convenient oxidation and subsequent ammonia nitridation of cobalt particles-incorporated mesoporous carbon, respectively. The cobalt oxide and nitride particles are uniformly imbedded in mesoporous carbon matrix, forming the unique composites with high surface area and mesopore architecture, and the resultant composites are evaluated as counter electrode materials, exhibiting good catalytic activity for the reduction of triiodide. The composites of cobalt nitride and mesoporous carbon are superior to the counterparts of cobalt oxide and mesoporous carbon in catalyzing the triiodide reduction, and the dye-sensitized solar cell with the composites achieves an optimum power conversion efficiency of 5.26%, which is comparable to the one based on the conventional Pt counter electrode (4.88%). © 2015 Elsevier B.V.

File: data/SolarCells/670135
Perovskite-sensitized nanoporous TiO2 films with different thicknesses are prepared by an in situ method, which are employed as photoanodes in perovskite solar cells (PSCs). The photoelectrochemical properties of different photoanodes are quantified by the ultraviolet to visible reflectance spectra, incident monochromatic photon-to-current conversion efficiency, and electrochemical impedance spectroscopy measurements. Results demonstrate that the thin photoanode has high electron lifetime for recombination, which can enhance the separation and transmission of the electron and hole. However, the sunlight utilization will decrease with reducing the photoanode thickness due to the small quantity of CH3NH3PbI3 filled into the photoanode to absorb sunlight. After optimization, PSC with 0.80 μm of the photoanode thickness shows a superior cell efficiency of 12.22% without a hole transporting material. © 2015 Elsevier B.V. All rights reserved.

File: data/SolarCells/670136
Gel polymer electrolytes (GPEs) are synthesized by incorporating different wt% (0%, 2%, 4%, 5%, 6% and 8%) of acetamide in poly (ethylene oxide) (PEO) with LiI/I2. The conformational, electrochemical, photoelectrochemical characteristics of the prepared GPEs are studied. Among the electrolytes, PEO with 5 wt% acetamide shows the highest efficiency (η = 9.01%) compared to original GPE without acetamide (5.7%) under 85 mW cm-2 illumination. The increase in open circuit voltage (Voc) is noticed for gel polymer electrolytes may be due to the reduction in the recombination reaction and increase in the electron life time upon incorporation of acetamide on the PEO. The observed increment in short circuit current density (Jsc) is attributed to the increase in the ionic conductivity and tri-iodide diffusion co-efficient, since incorporation of acetamide on the PEO increases the amorphous nature of the electrolyte. © 2015 Elsevier B.V. All rights reserved.

File: data/SolarCells/670139
Hierarchical TiO<inf>2</inf> nanorod-sheet-flowers (TNRSFs) consisting of one dimensional (1D) vertically aligned rutile TiO<inf>2</inf> nanorods array (TNRA), 2D TiO<inf>2</inf> nanosheets (TNSs) and 3D TiO<inf>2</inf> nanoflowers (TNFs) have been synthesized via a simple NaOH-assisted hydrothermal method and employed as an photoanode for high-efficiency dye-sensitized solar cells (DSSCs). In our strategy, The TNFs layer with large thickness can potentially enable a great amount of dye adsorption and significantly strengthen the light-harvesting ability, which is beneficial for generating more charge. In addition, The TNRA and TNSs act like charge collectors, providing efficient transport pathways for electrons, which means the photogenerated charge can be collected efficiently through this conducting network. The electrochemical impedance spectroscopy (EIS) measurement shows that the TNRSF film possesses better electron transport ability and longer electron lifetime (28.4 ms) compared with the TiO<inf>2</inf> nanoparticals (TNPs) film. Furthermore, an overall power conversion efficiency of 8.41% (with a J<inf>sc</inf> of 16.95 mA cm-2, V<inf>oc</inf> of 0.73 V and FF of 68%) is achieved for the DSSC based on the TNRSF photoanode, indicating a 51.8% enhancement compared with that of the TNPs photoanode (5.54%). The discoveries from this work highlight the significance of designing photoanode materials with hierarchical structures for enhanced photovoltaic performance. © 2015 Elsevier Ltd. All rights reserved.
