Repository: GEOGUXM/SciencePundits-Commandline

File: data/SolarCells/67014
Abstract The photovoltaic output of dye-sensitized solar cells (DSSCs) are greatly dependent on the amount of absorbed photons, which is limited by the thickness of active layer of DSSCs and the illumination conditions. To improve the cell performance under low irradiance condition, a photoanode was designed by attaching a TiO<inf>2</inf> nanotube photonic crystal (NTPC) onto the thin TiO<inf>2</inf> nanoparticle (NP) layer for applications in thin and semi-transparent DSSCs. It is found that the introduction of the TiO<inf>2</inf> NTPC significantly increases the light harvesting and hence the power conversion efficiency (PCE) of the respective DSSCs. The TiO<inf>2</inf> NTPC provides multi-functionalities, such as Bragg reflection, light scatting and additional light harvesting from its nanotube structure, leading to more significant light harvesting enhancement in these thin and semi-transparent DSSCs. Compared with the single-layer TiO<inf>2</inf> NP based reference DSSCs, the above-mentioned synergic effects in a cell incoporated with a ∼2.3-μm-thick TiO<inf>2</inf> NTPC yield PCE enhancements up to 99.1% and 130%, under 1 and 0.5 Sun conditions, respectively. Meanwhile, an obvious compensation effect of TiO<inf>2</inf> NTPC to reduce the output power drop of these cells under tilted incient light is also demonstrated. The work will boost the practical applications of PC in irradiance sensitive devices. © 2015 Elsevier B.V.

File: data/SolarCells/670140
This work presents the optimal deposition parameters for TiO<inf>2</inf> compact layers and low cost Al<inf>2</inf>O<inf>3</inf>-doped zinc oxide (ZnO:Al<inf>2</inf>O<inf>3</inf> = 97wt%:3wt%, AZO) transparent conducting films, using radio frequency (rf) magnetron sputtering to improve the performance of dye-sensitized solar cells (DSSCs). The structure, morphology and photocatalytic performance of the TiO<inf>2</inf> compact layer (blocking layer) and the effect of AZO films on the DSSC's conversion efficiency are studied. The grey-based Taguchi method is used to determine the processing parameters for the deposition of the TiO<inf>2</inf> compact layer (rf power, substrate temperature, O<inf>2</inf>/(Ar+O<inf>2</inf>) flow ratios and sputtering pressure) by considering multiple performance characteristics. These films are analyzed using scanning electron microscopy, X-ray diffraction and UV-vis-NIR spectroscopy. The results show that the TiO<inf>2</inf> compact layer prevents charge recombination, which results in a greater short-circuit photocurrent density. The intensity of the X-ray peaks for the AZO films also increases with annealing treatment, which gives improved crystallinity for the films. This study further determines the effect of the AZO annealing temperature on cell conversion efficiency. If the AZO is annealed at 500°C and the TiO<inf>2</inf> porous layer is sintered at 450°C with a holding time of 30 min, the experimental results demonstrate that the efficiency of the DSSCs with TiO<inf>2</inf> compact layer are increased from 2.24 to 5.69%. © 2015 Elsevier Ltd. All rights reserved.

File: data/SolarCells/670141
Structural properties and photovoltaic response of InGaN/GaN multi-quantum well (MQW) solar cells with low temperature grown GaN cap (LT-cap) layers were investigated. It is found that inserting a thin LT-cap layer (around 0.75 nm) between each InGaN quantum well (QW) and GaN quantum barrier (QB) can remarkably improve photovoltaic response of InGaN/GaN MQW solar cells. This is attributed to the increased optical absorption of InGaN QWs due to higher indium content and thicker InGaN QWs thickness when LT-cap layers are added. However, if the LT-cap layer is too thick, the localization effect is enhanced and the defect density of InGaN QW layers will increase too much. Both of them will result in a reduced photovoltaic response of InGaN/GaN MQW solar cells. © 2015 Elsevier B.V.

File: data/SolarCells/670143
The next generation of sustainable energy could come from microorganisms; evidence that it can be seen with the given rise of Electromicrobiology, the study of microorganisms' electrical properties. Many recent advances in electromicrobiology stem from studying microbial fuel cells (MFCs), which are gaining acceptance as a future alternative "green" energy technology and energy-efficient wastewater treatment method. MFCs are powered by living microorganisms with clean and sustainable features; they efficiently catalyse the degradation of a broad range of organic substrates under natural conditions. There is also increasing interest in photosynthetic MFCs designed to harness Earth's most abundant and promising energy source (solar irradiation). Despite their vast potential and promise, however, MFCs and photosynthetic MFCs have not yet successfully translated into commercial applications because they demonstrate persistent performance limitations and bottlenecks associated with scaling up. Instead, microscale MFCs have received increasing attention as a unique platform for various applications such as powering small portable electronic elements in remote locations, performing fundamental studies of microorganisms, screening bacterial strains, and toxicity detection in water. Furthermore, the stacking of miniaturized MFCs has been demonstrated to offer larger power densities than a single macroscale MFC in terms of scaling up. In this overview, we discuss recent achievements in microscale MFCs as well as their potential applications. Further scientific and technological challenges are also reviewed. © 2015 Elsevier B.V.

File: data/SolarCells/670145
In this study, a series of Cu2S nano-hollow cactus arrays (CNHC) with varying morphologies is prepared by a two-step process including electrodeposition and the solid-gas reaction method. The structure of the arrays is characterized by scanning electron microscopy, X-ray diffraction, transmission electron microscopy, X-ray photoelectron spectroscopy, and Raman spectroscopy; while, their light absorption performance is investigated by diffuse reflectance and photoluminescence spectroscopy. The "thorns" of the CNHC are single-crystal Cu2S semiconductors, and the band gap of the CNHC can be adjusted by changing their morphology, where the light absorption ability of the array is enhanced from 82% to 93% as the thorn diameter decreases from 1500 to 163 nm. All of the different CNHC morphologies exhibit little sensitivity to the incident angle of the light. For example, the light absorption of the CNHC with a thorn diameter of 430 nm only decreases by 5% as the incident angle increases from 0° to 45°. This shows the potential of the CNHC for use in solar energy applications, where its insensitivity to the angle of the incident light will reduce the necessity of adjusting the angle of solar cell panels using CNHC in the photovoltaics. © 2015 Elsevier B.V. All rights reserved.

File: data/SolarCells/670146
Ordered channeled and porous TiO2 and Ag modified silicon nanowires (TiO2/Ag/SiNWs) heterostructured nanocrystals arrays are synthesized by a two-step method based on an electrochemical etching procedure and a sol-gel process. The morphology and photoelectrochemical properties of the TiO2/Ag/SiNWs are studied. The TiO2/Ag/SiNWs photocatalysts possess ordered channels and a porous structure with large specific surface area. UV-visible diffuse reflectance spectroscopy and ultraviolet Raman scattering demonstrate that the incorporated Ag significantly enhances light absorption by the TiO2/SiNWs in the visible spectral range and improves the separation of photo-induced charge carriers in the TiO2/SiNWs. The photoelectrochemical properties of the TiO2/Ag/SiNWs are investigated by monitoring the degradation of pnitrophenol (PNP) and Ag enhances PNP photodegradation under UV-vis irradiation due to the Ag-TiO2 heterojunctions and surface texture. The photoelectrochemical properties of TiO2/Ag/SiNWs have promising applications in photoelectrochemical solar cells and other light-harvesting devices. © 2015 Elsevier B.V.

File: data/SolarCells/670148
In this paper, a two-step electrodeposition technique is adopted to prepare CdTe thin films on Ni foils from acidic solutions by a rapid and convenient electrodeposition method. In the first step, a Te-rich CdTe layer was deposited at -0.3 V on a Ni foil substrate. Then on surface of this film, a second layer of CdTe was deposited at -0.6 V. The two-step CdTe thin films show higher short-circuit current densities, suggesting potential application in solar cells, and the crystallinity of this film is also enhanced, as suggested by the sharpening of the corresponding CdTe peaks. The major change of the two-step film lies in the broader and stronger absorption intensity in the visible region, indicating that the CdTe thin film prepared by the two-step electrodeposition technique on Ni foils can extend the absorption active range of sunlight and improve the photovoltaic performance to visible light. The preliminary material growth and assessment results are presented. © 2015 Elsevier B.V.

File: data/SolarCells/670149
We report an investigation of the properties of B-doped ZnO (BZO) films, which were deposited using pulsed direct-current magnetron sputtering, using both experimental and theoretical methods. The effect of the annealing temperature on the electrical and structural properties of BZO films was systematically investigated. The results show that, as the annealing temperature increased to 450 °C, the resistivity decreased owing to an improvement of the crystallinity and an increase in the charge carrier concentration. The films annealed at the optimum annealing temperature of 450 °C in an Ar atmosphere had the lowest resistivity of 2.39 × 10-3 Ω cm. As the annealing temperature was increased further, the carrier concentration decreased, leading to an increase in the resistivity. Our calculations show that, following annealing, the configuration changed from B atoms substituted for Zn atoms (i.e., BZn) to B-doped tetrahedral interstitial sites (i.e., BT). The BT configuration resulted in improved crystallinity and larger charge carrier concentration, both of which contributed to a decrease in the resistivity. © 2015 Published by Elsevier B.V.

File: data/SolarCells/67015
Abstract The battery energy-storage industry is evolving rapidly so new battery components are needed with high stability and improved energy density, as well as enhanced safety. In this paper, results on new salts, safer degradation and good electrochemical performances are reported. Four organic anions for Li-salts were synthesized and their conductivity, viscosity and electrochemical potential window in EC/DEC (3/7) solutions were examined. These salts have high thermal stability and safer degradation products (compared to LiPF<inf>6</inf> and Li-TFSI), which were identified by TGA-MS. Cyclic voltammetry measurements showed their electrochemical window and oxidation limits were at least 4.3 and 4.5 V vs Li/Li+ using a platinum and high surface area carbon material working electrode, respectively. The salts passivated the common aluminum current collector at 4.4 V vs Li/Li+ and without corrosion. The properties of one Li salts were evaluated in half cell configuration as a model system using lithium iron phosphate (LFP), lithium titanate oxide (LTO) and graphite as electrodes. The performance of the salt showed promising behavior in the model system, compared to benchmark salts such as LiPF<inf>6</inf> and Li-TFSI. © 2015 Elsevier B.V.

File: data/SolarCells/670150
P-type Si substrate based solar cells were prepared with indium-tin-oxide thin films as the front top electrodes and Al layers as the rear ones. A synergetic effect of surface texture and field-effect passivations on improving Si solar cell performance was investigated. The surface texture was conducted by NaOH etching of Si, and field-effect passivations were performed by introducing SiO<inf>2</inf> and Al<inf>2</inf>O<inf>3</inf> thin film layers at the front and rear sides of the Si solar cell, respectively. The surface texture treatment makes the Si solar cell efficiency increase from 9.81% to 11.08%. After the synergetic treatments of surface texture and field-effect passivations, the efficiency further increased to 15.04%, that is, a more than 50% relative efficiency enhancement was obtained. This work demonstrates the significant effectiveness and facile applicability of the synergetic effect of surface texture and field-effect passivations on improving Si solar cell performance. © 2015 Elsevier B.V. All rights reserved.

File: data/SolarCells/670151
A theoretical investigation of self-assembled donor-acceptor dyads (ZnPca, ZnPcb and ZnPcc) formed by axial coordination of zinc phthalocyanines appended with 4-carboxyl pyridine has been conducted with the density functional theory (DFT) method and time-dependent DFT (TD-DFT) calculations. A comparison between the molecular structures, atomic charges, molecular orbitals, UV-vis spectra and infrared (IR) spectra has been studied. Further, as sensitizers for the TiO<inf>2</inf>-based dye-sensitized solar cells, the photovoltaic performances have been investigated. The ZnPcc-sensitized solar cell exhibits a higher conversion efficiency than the ZnPcb and ZnPca-sensitized ones under AM 1.5 G solar irradiation, while the ZnPca-sensitized cell performs the poorest due to the lack of peripheral substituents (n-butyoxyl groups) which can be confirmed by the result of the theoretical research. It shows that the directionality of charge transfer in the self-assembled donor-acceptor dyads is important and benefit for the efficiency of the DSSC. © 2015 Elsevier Inc. All rights reserved.

File: data/SolarCells/670152
Periodic Si structures were designed for a high-efficient solar cell. Wet-etching method was applied to tailor the light-absorbing Si substrate to periodic patterns. Electrical conductor of a thin indium-tin-oxide (ITO) layer was coated onto the patterned Si structures as an anti-reflection coating layer, which effectively reduces the light-reflection at a surface. Due to the optical end electrical benefits of an ITO layer, the periodic Si solar cell provided much improved current density of 36.28mA/cm2 with a conversion efficiency of 16.3%. For quantum efficiencies, this ITO-coated periodic Si structure solar cell is enormously effective to improve long-wavelength photons. This study reveals that efficiency of solar cells could be readily enhanced via large-scale available wet-etching processes with an electrical conductive ITO coating method. © 2015 Elsevier Ltd.

File: data/SolarCells/670153
The photovoltaic performance of polymer solar cells (PSCs) can be improved by incorporating zinc oxide (ZnO) nanostructures of different particle morphology in combination with poly(3-hexylthiophene) (P3HT) and [6,6]-phenyl-C71-butyric acid methyl ester (PC<inf>71</inf>BM) in the active layer of the bulk heterojunction (BHJ) PSCs. Special emphasis is made to study the effect of the stabilizer-free ZnO nanoparticles (NPs) geometry - nanospheres, nanoplates and nanopyramids in the active layer of BHJ PSCs. The concentration of ZnO NPs in the active layer of BHJ blends was varied from 1 to 6 wt%. Incorporation of NPs in the blend of active layer material (P3HT:PC<inf>71</inf>BM) increases the absorptivity with increasing concentration of ZnO NPs due to the light scattering effect of ZnO, which enhances the photovoltaic performance of the resultant polymer solar cells. The influence of the morphology and the concentration of the ZnO NPs on the general performance of the PSC devices are discussed in detail. © 2015 Elsevier B.V.

File: data/SolarCells/670154
Indene-C70 derivatives were synthesized, including indene-C70 mono-adduct (IC 70 MA), indene-C70 bis-adduct (IC 70 BA) and indene- C 70 tris-adduct (IC70 TA). All as-prepared fullerene adducts are in fact a mixture of isomers. The IC70 BA mixture was further separated by high-performance liquid chromatography (HPLC) and two different IC70 BA isomers were obtained. With the addition of the increased number of indene, the lowest unoccupied molecular orbital (LUMO) energy level of the C70 derivatives is also increased. IC70 BA and its isomers have a slight difference in LUMO energy level, but show great differences in the absorption spectra. Polymer solar cells (PSCs) devices were fabricated under the same conditions with P3HT as donor, IC70 BA and its isomer as acceptor, to examine the influence of the regioisomers on photovoltaic performance. The two IC70 BA isomers exhibited varying power conversion efficiency (PCE) values of 2.80 and 3.18%, respectively, suggesting the molecular structure of the fullerene derivatives have an effect on polymer solar cells properties. © 2015 American Scientific Publishers.

File: data/SolarCells/670155
We synthesized two new, air-stable and environmentally friendly polyazomethines and characterized their photovoltaic and electrochemical impedance spectroscopic properties. Two polyazomethines with one (25Th-DMB) or three (2252Th-DMB) thiophene rings were synthesized and tested as donors in the active layer in solar cells. The investigated polymer solar cells contained different amounts of PCBM and PC<inf>71</inf>BM. The bulk heterojunction polymer solar cells were fabricated and studied, considering the architecture of the devices (i.e., LiF, TiO<inf>2</inf>, and TiO<inf>2</inf>:Ag) and the fabrication conditions (i.e., air, inert gas, and annealing). The highest power conversion efficiency, which was equal to 0.52% under simulated 100mW/cm2 AM 1.5G irradiation, was determined for the device using polyazomethine with three thiophene rings and PC<inf>71</inf>BM created in air with the ITO/PEDOT:PSS (100 cP)/2252Th-DMB:PC<inf>71</inf>BM (1:2)/Al architecture. In addition, the power conversion efficiency was strongly dependent on the viscosity of the PEDOT:PSS used. © 2015 Elsevier Ltd.

File: data/SolarCells/670156
Polymer electronics has the power of revolutionizing the world of printable flexible electronics through reducing the production costs of large-scale nanoelectronic applications. However, performance and stability of such devices are still generally low compared to their inorganic counterparts, rendering the development of novel multiscale experimental- and theoretical-investigation techniques necessary, to increase the understanding of the causes for performance losses under operation conditions. To this end, we introduce in this paper a novel parametrized field-based multiscale algorithm, which permits to study effects of chemical details, like e.g. inter-mixing of the donor- and acceptor-components and/or photodegradation, on the photovoltaic performance of polymer-based solar-cell nanodevices with sizes of technological relevance. By comparing its results with the ones of atomistic particle-based solar-cell calculations, we demonstrate that the parametrized field-based approach provides a reasonable value for the internal quantum efficiency of a polyfluorene-based blend heterojunction, used for parametrization of the exciton dissociation and charge transfer rates. Moreover, we show that its combination with a modified version of the transfer-matrix method allows the inclusion of the influence of the optical absorption of the individual device components, like e.g. the electrodes and/or nanophases from the photoactive layer, into the algorithm. This full-device solar-cell approach enables us to determine values for the external quantum efficiency of several polymer blend morphologies in good agreement with experimental measurements. Finally, the latter study also reveals, in concordance with experimental observations, that reducing charge-carrier losses is more important than reducing exciton- and photon-losses for optimizing the performance of solar-cell devices. © 2015 Elsevier B.V. All rights reserved.

File: data/SolarCells/670157
This study attempts to investigate a new way for cooling PV cell using natural vapor as coolant. The performance of solar cell was examined on simulated sunlight. The natural vapor encountered backside of PV cell vertically in various distribution and different mass flow rates. Also, the effect of natural vapor temperature in cooling performance was analyzed. Results indicated that the temperature of PV cell drops significantly with increasing natural vapor mass flow rate. In detail, the PV cell temperature decreased about 7 to 16°C when flow rate reaches 1.6 to 5grmin-1. It causes increasing electrical efficiency about 12.12% to 22.9%. The best performance of PV cell can be achieved at high natural vapor flow rate, low natural vapor temperature and the obtained optimum distribution condition. © 2015 Elsevier Ltd.

File: data/SolarCells/670158
The present paper involves the development of novel imidazole based non-planar, small size, highly soluble and thermally stable hole transporting material (HTM) namely 2-(1-(anthracen-2-yl)-4,5-diphenyl-1H-imidazol-2-yl) phenol (TPAN) to improve the stability of dye sensitized solar cell (DSSC). The molecule has been investigated in solution and thin film form for their structural, photo physical and electrical properties by experimental as well as quantum chemical techniques. A solid state dye sensitized solar cell (SSDSSC) using this newly synthesised HTM has been fabricated and characterized for their photovoltaic performance under illumination. © 2015 Elsevier B.V. All rights reserved.

File: data/SolarCells/670160
Abstract Liquid electrolytes in quantum dot sensitized solar cells (QDSSCs) cause device packaging and stability issues, and in this work a new type of solid-state electrolyte based on PEO-PVDF polymer blends with S/tetramethylammonium sulfate (S/TMAS) redox additive is investigated. UV-Vis and ionic conductivity measurements are performed to characterize the electrolytes' optical and electrochemical properties. QDSSCs are fabricated using the polymer electrolytes, and a possible additional redox process in the cells is proposed. The study shows that the PEO-PVDF polymer electrolyte with the S/TMAS redox additive can improve the solar cell incident photon-to-current conversion efficiency and stability. This research could shed light on the study of novel solid-state QDSSCs based on polymer electrolytes with further enhanced performance. © 2015 Elsevier B.V. All rights reserved.

File: data/SolarCells/670161
High quality surface passivation has gained a significant importance in photovoltaic industry for fabricating low cost and high efficiency solar cells using thinner and lower cost wafers. The passivation property of spin coated Al2O3 films with a thickness of about 50 nm on p-type Cz-Si wafers has been investigated as a function of annealing temperatures. An effective surface recombination velocity of 55 cm/s was obtained for the films annealed at 500°C. The chemical and field effect passivation was analyzed by C-V measurements. A high density of negative fixed charges (Qf) in the order of 9 × 1011 cm-2 was detected in Al2O3 films and its impact on the level of surface passivation was demonstrated experimentally. The C-V curves show density of the interface state (Dit) of 1 × 1012 eV-1 cm-2 at annealing temperature of 500°C. During annealing, a thin interfacial SiOx is formed, and this interfacial layer is supposed to play a vital role in the origin of negative Qf and Dit. The homogeneous SiOx interlayer result in higher passivation performance due to both the increase of negative Qf and the decrease of Dit. Copyright © 2015 American Scientific Publishers All rights reserved.

File: data/SolarCells/670162
A highly efficient D-A conjugated polymer (PThTPTI) was applied in inverted organic solar cells. Optimized PThTPTI:PC<inf>71</inf>BM cells give an outstanding PCE as high as 9.20%, with V<inf>oc</inf> of 0.882V, J<inf>sc</inf> of 14.31mA/cm2, FF of 72.9%, and over 72% EQE in the range of 420-640nm. DIO (1,8-diiodooctane) effects on device performance are also systematically investigated. The result shows that the addition of DIO produces greatly improved nanoscale morphology of the blend film, which actually does not lead to significantly improved light absorption and build-in potential. Instead it leads to more efficient charge transfer, less carrier recombination, longer effective carrier lifetime and higher carrier mobility, which are the main contributors for the high efficiency. © 2015 Elsevier Ltd.

File: data/SolarCells/670165
An unique organic solar cell (OSC) based on copper phthalocyanine (CuPc) and fullerene C60 as the electron donor and acceptor materials is demonstrated with randomly and irregularly embossed poly (3, 4-ethylenedioxythiophene) poly (styrenesulfonate) (PEDOT: PSS) as anode buffer layer. The effect of PEDOT:PSS nanostructure is characterized by optical and electrical measurements. The results indicate that introducing irregular nanostructure with random distribution into OSC leads to longer light paths by efficient scattering of the incident light and thus higher light absorption in active layer. Moreover, such a nanostructure increases the junction area, allowing more efficient exciton dissociation and charge carrier transfer/collection. These combined effects result in a prominent enhancement of 25.5% in average power conversion efficiency relative to the non-structured OSC due to the increases in short-circuit current and fill factor. © 2015 Published by Elsevier B.V.

File: data/SolarCells/670166
Because long-term solar cell stability may be influenced by morphological reorganization, we investigated the effect of thermal annealing on bulk heterojunction solar cells comprised of p-DTS(FBTTh<inf>2</inf>)<inf>2</inf>:P(NDI2OD-T2) (3:1). Our results indicate that the p-DTS(FBTTh<inf>2</inf>)<inf>2</inf>) compound with lower diffusion kinetics enables to stabilize the blend morphology at high temperature, leading to high thermal stability of a p-DTS(FBTTh<inf>2</inf>)<inf>2</inf>:P(NDI2OD-T2) solar cell device. Therefore, The p-DTS(FBTTh<inf>2</inf>)<inf>2</inf>:P(NDI2OD-T2) solar cell indicates highly thermally stable bulk heterojunction device as retaining 70% of its original power conversion efficiency value after heating at 180°C over 20h. These results indicate that p-DTS(FBTTh<inf>2</inf>)<inf>2</inf>:P(NDI2OD-T2) is a promising BHJ system for practical use in non-fullerene OSCs. © 2015 Elsevier Ltd.

File: data/SolarCells/670167
Cs doping technique and surface modification by polar solvent ethanolamine (EA) has been introduced during the fabrication of ZnO electron transporting layer (ETL) for inverted polymer solar cell (iPSC) to improve its performance. The conductivity of 0.005 M Cs-doped ZnO (CZO) film exhibited one order of magnitude higher than that of undoped ZnO film, and Cs-doped ZnO film showed a rougher surface morphology resulting in a larger contact area between ETL and active layer. And the CZO films were modified by EA solution with different concentration to reduce the contact resistance and bimolecular recombination at the interface of ETL and active layer. The power conversion efficiency of the iPSC with CZO ETL modified by 1% EA was improved from 2.98% to 4.03% compared with that of the device with undoped ZnO ETL. © 2015 Elsevier B.V.

File: data/SolarCells/670170
Chemically-derived graphene have been synthesized by modified Hummers method and reduced using sodium borohydride. To explore the potential for photovoltaic applications, graphene/p-silicon (Si) heterojunction devices were fabricated using a simple and cost effective technique called spin coating. The SEM analysis shows the formation of graphene oxide (GO) flakes which become smooth after reduction. The absence of oxygen containing functional groups, as observed in FT-IR spectra, reveals the reduction of GO, i.e., reduced graphene oxide (rGO). It was further confirmed by Raman analysis, which shows slight reduction in G-band intensity with respect to D -band. Hall effect measurement confirmed n -type nature of rGO. Therefore, an effort has been made to simulate rGO/p-Si heterojunction device by using the one-dimensional solar cell capacitance software, considering the experimentally derived parameters. The detail analysis of the effects of Si thickness, graphene thickness and temperature on the performance of the device has been presented. © 2015 American Scientific Publishers All rights reserved Printed in the United States of America.

File: data/SolarCells/670171
SnO2 nanoparticles were synthesized by hydrothermal method and applied to photo-electrodes of quantum dots-sensitized solar cells (QDSSCs). After sensitizing SnO2 films via CdS quantum dots, CdSe quantum dots was decorated on the surface of CdS/SnO2 photo-electrodes to further improve the power conversion efficiency. CdS and CdSe quantum dots were deposited by successive ionic layer absorption and reaction method (SILAR) and chemical bath deposition method (CBD) respectively. Scanning electron microscopy (SEM), transmission electron microscopy (TEM) and X-ray diffraction (XRD) were used to identify the surface profile and crystal structure of SnO2 photo-electrodes before and after deposited quantum dots. After CdSe co-sensitized process, an overall power conversion efficiency of 1.78% was obtained in CdSe/CdS/SnO2 QDSSC, which showed 66.4% improvement than that of CdS/SnO2 QDSSC. ©2015 Elsevier B.V. All rights reserved.

File: data/SolarCells/670173
ZnO nanorods and Cu doped ZnO nanorods thin films have been prepared by simple hydrothermal method. CdS quantum dots are sensitized with Cu doped ZnO nanorod thin films using successive ionic layer adsorption and reaction (SILAR) method. The X-ray diffraction study reveals that ZnO nanorods, and CdS quantum dot sensitized Cu doped ZnO nanorods exhibit hexagonal structure. The scanning electron microscope image shows the presence of ZnO nanorods. The average diameter and length of the aligned nanorod is 300 nm and 1.5 μm respectively. The absorption spectra shows that the absorption edge of CdS quantum dot sensitized ZnO nanorod thin film is shifted toward longer wavelength region when compared to the absorption edge of ZnO nanorods film. The conversion efficiency of the CdS quantum dot sensitized Cu doped ZnO nanorod thin film solar cell is 1.5%. ©2015 Elsevier Ltd. All rights reserved.

File: data/SolarCells/670174
As dye-sensitized solar cells (DSSCs) transition from iodide/triiodide-based electrolytes to organometallic complex redox couples with higher rates of recombination with electrons in the semiconductor, there is a need for semiconductor nanostructures that can rapidly transport electrons out of the device while maintaining high surface areas for the semiconductor/dye/electrolyte interface. A previously reported composite, with TiO<inf>2</inf> nanoparticles coating ZnO nanorods, met these criteria but suffered from a barrier to electron transfer from the TiO<inf>2</inf> to the ZnO. Here, the band edge positions of the TiO<inf>2</inf> and ZnO have been shifted by doping with Zr4+ and Co2+, respectively, to arrive at the desired energetic alignment. The materials were characterized using diffuse-reflectance spectroscopy and a three-electrode measurement of the open circuit photovoltage under bandgap excitation (OCV). The OCV measurement indicated that the doping moved the conduction band minimum of ZnO to a more positive potential than that of the TiO<inf>2</inf>, enabling electron transfer from dye-sensitized TiO<inf>2</inf> nanoparticles to the underlying ZnO nanorods for efficient charge collection. However, DSSC devices fabricated with the composite nanostructures did not show improved performance. This paper details a methodology for producing and measuring band-edge shifts along with the benefits and limitations thereof. © 2015 Elsevier Ltd. All rights reserved.

File: data/SolarCells/670176
A novel burger-like aggregate nanostructure assembled from ZnO nanocrystals was synthesized by using a simple aqueous solution method at a low temperature (80 °C). The burger-shaped nanostructure consists of two bun-like exterior layers joined together via a disk-shaped middle layer. Each exterior layer has a thickness of 200 to 300 nm and a diameter of 400 to 600 nm, while the relatively small middle layer has a thickness of 20 to 50 nm and a diameter approximately 80 nm smaller than the exterior layer. The nanoburger-based dye-sensitized solar cells (DSSCs) achieved a higher light-to-electricity conversion efficiency of 4.03% than those made of commercial ZnO nanoparticles (3.07%). The superior photovoltaic performance of the nanoburger-based DSSCs can be ascribed primarily to the enhanced dye adsorption ability of the aggregates. Because of their submicron sizes, the burger-like aggregates may also generate prominent light scattering, thereby improving the photoanode's optical absorption. Furthermore, the lowerature heat-treatment process (150 °C) used to fabricate the photoanode film provides opportunities to utilize polymeric substrates in flexible DSSCs. © 2015 Elsevier Ltd. All rights reserved.

File: data/SolarCells/670177
We demonstrated the efficiency of a solution-processed planar heterojunction organometallic trihalide perovskite solar cell can be increased to 17.5% through doping the hole transporting layer for reducing the resistivity. Doped Poly(triaryl amine) (PTAA) by 2,3,5,6-Tetrafluoro-7,7,8,8-Tetracyanoquinodimethane (F4-TCNQ) reduced device series resistance by three-folds, increasing the device fill factor to 74%, open circuit voltage to 1.09. V without sacrificing the short circuit current. This study reveals that the high resistivity of currently broadly applied polymer hole transport layer limits the device efficiency, and points a new direction to improve the device efficiency. © 2015 Elsevier Ltd.

File: data/SolarCells/670179
We synthesized TiO2 nanoparticles (TPs) as a reference via hydrothermal method and also TiO2 aerogels (TAs) via CO2 supercritical drying method. We investigated crystal phase transformation behavior of TPs and TAs with temperature. As-prepared TPs are anatase and rutile phase transformation from anatase starts at 600°C and was complete at 700°C. However, TAs are amorphous phase until 300°C and the crystallization to anatase occurs at 400°C, and remains anantase phase until 700°C. At the results of nitrogen adsorption and desorption analyses, TPs with specific surface area of 209 m2/g at 100°C showed the decrease of the specific surface area and pore volume with increasing temperature and 95% of decrease at 700°C. TAs showed higher specific surface area, 498 m2/g at 100°C, and the decreasing trend according to temperature is similar with those of TPs. We prepared three types of photoelectrodes, TPs, TAs, and TATPs (1:1 TAs and TPs composite photoelectrode). After results of DSC photocurrent conversion efficiency measurements of the three type cells, we found that TATPs showed the improved cell efficiency by 1% point, compared with a reference TPs below 15 micrometer thickness. In conclusion, the introduction of nanoporous TAs can improve the photocurrent conversion efficiency due to their high specific surface area for high dye adsorption without degrading of electron transfer. Copyright © 2015 American Scientific Publishers All rights reserved.

File: data/SolarCells/670180
Nanostructure thin film of InSe deposited on p-Si single crystal to fabricate n-InSe/p-Si heterojunction. Electrical and photoelectrical have been studied by the current density-voltage (J-V). The fabricated cell exhibited rectifying characteristics. Analyzing the results of dark forward J-V shows that there are differrent conduction mechanisms. At low voltages, the current density is controlled by a Schottky emission mechanism. While at a relatively high voltage, a space charge-limited-conduction mechanism is observed with a single trap level. The cell also exhibited a photovoltaic characteristic with a power conversion efficiency of 3.42%. Moreover, artificial neural networks (ANNs) are adopted to model the J-V through the obtained functions. Different network configurations and many runs were trying to achieve good performance and finally obtained the current density, J, as a function of the junction temperature, T, and applied voltage, V. In all cases studied, we compared our obtained functions produced by the ANN technique with the corresponding experimental data and the excellent matching was so clear. © 2015 Elsevier Ltd. All rights reserved.

File: data/SolarCells/670181
We have fabricated P3HT and PCBM-based organic photovoltaic cells using DMDCNQI as a guest dopant material and an n -type buffer layer. We have investigated the physical effects of the DMDCNQI molecule as a guest dopant and an n -type charge transfer buffer layer on the performance of the device by examining measurements of light current-voltage and photoluminescence characteristics. The device using DMDCNQI as a dopant and a buffer layer exhibited a remarkable increase in short-circuit current density (J sc ) due to the ability of an electron acceptor and to the formation of a highly conducting charge transfer complex. In particular, the device consisting of ITO/PEDOT:PSS/P3HT:PCBM:DMDCNQI(1 wt%)/DMDCNQI/Al showed a maximum power conversion efficiency of 3.50%. Copyright © 2015 American Scientific Publishers All rights reserved Printed in the United States of America.

File: data/SolarCells/670182
Shortwave radiometers such as pyranometers, pyrheliometers, photovoltaic cells, and longwave radiometers such as pyrgeometers are calibrated with traceability to consensus References, which are maintained by Absolute Cavity Radiometers (ACRs) and the World InfraRed Standard Group (WISG), respectively. Since the ACR is an open cavity with no window, and was developed to measure the extended broadband spectrum of the terrestrial direct solar beam irradiance, then there would be discrepancy in calibrating the shortwave radiometers because of their limited spectral band. On the other hand, pyrgeometers are calibrated during the nighttime only, because no consensus reference has yet been established for the daytime longwave irradiance. This article describes a method to measure the broadband longwave irradiance in the terrestrial direct solar beam from 3μm to 50μm. The method might be used in developing calibration methods to address the mismatch between the broadband ACR and shortwave radiometers, and the lack of a daytime reference for pyrgeometer calibration. We used the described method to measure the irradiance from sunrise to sunset; the irradiance varied from approximately 1Wm-2 to 16Wm-2 with an estimated uncertainty of 1.46Wm-2, for a solar zenith angle range from 80° to 16°, respectively. © 2015 Elsevier Ltd.
