Repository: GEOGUXM/SciencePundits-Commandline

File: data/SolarCells/670184
Mechanosynthesis of nanocrystalline powders of CZTS and CZTSe by ball milling technique and the physical properties of thermally evaporated CZTS and CZTSe thin films as a function of substrate temperature are investigated. Nanocrystalline Cu-Zn-Tin-Sulphide (CZTS) and Cu-Zn-Tin-Selenide (CZTSe) powders synthesized by ball milling at different milling time using the source materials of Cu, Zn, Sn, S (or) Se in the ratio 2:1:1:4 are investigated. The above synthesized powder was thermally evaporated on glass substrate kept at room temperature and 673 K under a vacuum of 10-6 mbar to prepare quaternary compound semiconducting thin films in a single step process. The synthesized powder and deposited CZTS and CZTSe thin films belong to tetragonal crystal system. Raman spectra reveal that the synthesized nanocrystals are pure without any secondary phases. A gradual reduction in optical bandgap of films was observed with increasing substrate temperature due to increased crystallinity of the films. The changes in surface morphology of the films with respect to substrate temperature were studied by scanning electron microscopy and atomic force microscopy. Electrical studies indicate that the deposited films have p-type conductivity. © 2015 Elsevier Inc. All rights reserved.

File: data/SolarCells/670185
We report various SF<inf>6</inf>/Ar plasma textured periodic glass surface morphologies with high transmittance, haze ratio, and root mean square (rms) roughness of ITO:Zr films for amorphous silicon thin film solar cells (a-Si TFSCs). SF<inf>6</inf>/Ar plasma textured glass surface morphologies contain micro- and nano-textured features that help to scatter the light in visible and near infra-red (NIR) wavelength regions. We designed the textured glass surface morphologies with big square craters to smaller pyramids for various glass etching times from 30 to 75 min. Magnetron sputtered ITO:Zr (∼210 nm) films were deposited on textured glass surface morphologies and showed higher transmittance and haze ratio of 88.48% and 77.61%, respectively, in the visible-NIR (400-1100 nm) wavelength region. The sheet resistance and resistivity of ITO:Zr films decreased with the increase of etching time, due to high rms roughness and better step coverage. A passivation AZO (30 nm) layer was added to the ITO:Zr films, due to its better stability against hydrogen plasma exposure. The ITO:Zr/AZO films were employed as a front TCO layer and the current density-voltage (J-V) characteristics of a-Si TFSCs increased by light scattering effect, without any reduction in either the open circuit voltage (V<inf>OC</inf>) or the fill factor (FF). Relative to flat glass substrate, J<inf>SC</inf> and the efficiency of a-Si TFSCs were enhanced by 7.51% and 19.39%, respectively, for textured glass surface morphology. © 2015 Elsevier Ltd. All rights reserved.

File: data/SolarCells/670186
The highly crystalline mesoporous B/N co-doped TiO<inf>2</inf> nanomaterial is successfully synthetized using a facile process. A modified polysulfide redox couple, (CH<inf>3</inf>)<inf>4</inf>N)<inf>2</inf>S/((CH<inf>3</inf>)<inf>4</inf>N)<inf>2</inf>S<inf>n</inf>, was employed in CdS quantum dots (QDs) sensitized B/N co-doped TiO<inf>2</inf> solar cell with ZnS passivation layers and NiS as counter electrode, followed by chemical bath deposition (CBD) in an organic solution to prepare the QDs-cell to ensure high wettability and superior penetration ability of the B/N co-doped TiO<inf>2</inf> films, then obtained an open-circuit photovoltage of 1.23 V, a high ff of 89%, a short-circuit photocurrent (J<inf>sc</inf>) of 4.46 mA cm-2, and yielding a high overall energy conversion of 4.88%. © 2015 Elsevier Ltd.All rights reserve.

File: data/SolarCells/670187
Morphology tailored TiO<inf>2</inf> nano assemblies consisting of nanorods with and without nanoparticle attachments were hydrothermally synthesized and their characteristics and light scattering properties were determined by x-ray diffraction (XRD), nitrogen sorption analysis, scanning electron microscopy (SEM), transmission electron microscopy (TEM), electrochemical impedance spectroscopy (EIS) and ultraviolet-visible spectroscopy (UV-Vis). The nanorod-nanoparticles (NR-NP) assemblies and smooth nanorod (NR) double layers were screen printed onto fluorine doped tin oxide coated glass underlayers to fabricate dye-sensitized solar cell (DSSC) photoanodes. The double layer heterogeneous hierarchical NR-NP decoration had wide Brunauer-Emmett-Teller (BET) area which resulted in 45.1% dye loading capacity, 18.96 mA cm-2 photocurrent and average photoanode efficiency of 8.07% which was 21% greater than NRs photoanode efficiency. Distinct NR-NPs morphology indicated multiple wave trapping and strong light scattering which was as high as 89.2%. Improvements in NR-NPs DSSCs performance were obtained because of lower resistance to charge transfer (10.07 Ω) and faster diffusion of electrolyte ions (1.22 Mho). © 2015 Elsevier Ltd. All rights reserved.

File: data/SolarCells/670189
In this present work, Multi-walled carbon nanotubes (MWNTs) with different content by weight (10%, 20%, 30%, 50% and 70%) are introduced into Polypyrrole nanoparticles (PPy NP) matrix and fabricated as Pt free counter electrodes (CEs) for dye-sensitized solar cell (DSSC). For comparison DSSCs using pristine PPy NP, MWNTs and Platinum (Pt) were also fabricated. The incorporation of MWNTs acts as conductive channel and co-catalyst to the PPy NP CEs in the reduction of I-3 to I- . The electrochemical catalytic activities of different CEs were analysed by Cyclic Voltammetry (CV) and Electrochemical Impedance Spectroscopy (EIS) and photovoltaic performance was studied under standard AM 1.5 sunlight illumination. It was observed that incorporation of MWNTs in the PPy NP CE greatly enhanced the catalytic activity for I-3 reduction and significantly reduced the charge transfer resistance in the PPy NP/MWNTs composite CE finally improving short-circuit photocurrent density, fill factor, open circuit voltage and power conversion efficiency of DSSC. DSSC fabricated from PPy NP/MWNTs composite CE with 50% MWNTs content reached the highest photoconversion efficiency of 5.80% which is 91% that of Pt CE based DSSC (6.37%). © 2015 American Scientific Publishers All rights reserved.

File: data/SolarCells/670190
We synthesized two new organic dyes (KNS1 and KNS2) based on the triphenylamine (TPA) core structure. Both of the dyes contain triphenylamine and thiophene moieties as an electron donor and cyanoacrylic acid and rhodanine-3-acetic acid units as electron acceptors. Nanocrystalline TiO<inf>2</inf> based dye-sensitized solar cells (DSSCs) were fabricated using these dyes to investigate the effect of two different anchoring groups on their photovoltaic performance. The DSSCs based on KNS1 and KNS2 showed power conversion efficiency (PCE) of about 2.01% and 2.95%, respectively. The PCE has been significantly improved upto 3.53% and 3.00%, upon addition of chenodeoxycholic acid (CDCA) to the dye solution. © 2015 Published by Elsevier Ltd.

File: data/SolarCells/670191
Polymers consisting of benzo[1,2-b:4,5-b′]dithiophene and thieno[3,4-b]thiophene units (PTB-based polymers), either fully or partially containing 4-fluorophenyl pendants, are synthesized as electron donor materials for inverted-type polymer solar cells (PSCs). The influence of the 4-fluorophenyl pendant content on the thermal and optical properties, the highest occupied molecular orbital (HOMO) and lowest unoccupied molecular orbital (LUMO), the hole mobilities, and photovoltaic performances are investigated. As the 4-fluorophenyl pendant content increased, the HOMO and LUMO of the polymers were deepened proportionally and the open-circuit voltages of the PSCs improved. Incorporation of 4-fluorophenyl pendants into the polymers also affected the crystallinity, orientation, and compatibility with [6,6]-phenyl-C<inf>61</inf>-butyric acid methyl ester in the active layers, leading to nonlinearities in the short-circuit current densities, and fill factors. The incorporation of an appropriate number of 4-fluorophenyl pendants enhanced the power conversion efficiencies of the PSC devices from 2.25 to 3.96% for identical device configurations. © 2015 Wiley Periodicals, Inc.

File: data/SolarCells/670192
Gel polymer electrolytes (GPEs) consisting of poly(1-vinylpyrrolidone-co-vinyl acetate) P(VP-co-VAc) with the different tetrapropylammonium iodide (TPAI) salt concentration are prepared. The dielectric and electric dispersion behaviors of the GPEs are studied by dielectric relaxation spectroscopy at room temperature. The dielectric studies imply that dielectric constant (ε′) and dielectric loss (ε″) values decrease with increase in frequency at lower frequency region whereas frequency independent behavior is observed in the high frequency region. The trend of the dispersion part of the electric modulus shows a shift towards higher region of frequency indicating shorter relaxation time with an increase in TPAI concentration. The GPE samples were observed to obey Arrhenius behavior and the highest ionic conductivity obtained is 1.60 × 10-3 S cm-1 at room temperature. The GPE samples are then fabricated into dye sensitized solar cells for photovoltaic studies. Highest efficiency of 3.07% is obtained with short circuit current density of 6.86 mA cm-2, open circuit voltage of 727 mV and fill factor of 62%. © 2015 Elsevier B.V. All rights reserved.

File: data/SolarCells/670193
A silicon nanowire structure was fabricated using the electrochemical electroless etching method, involving electroless plating and the electrochemical etching process. The reflection of the absorption layer with the nanowires' structure was about 5%, which is better thana bulk-type solar cell (10%). Copyright © 2015 American Scientific Publishers All rights reserved.

File: data/SolarCells/670194
Abstract Here we report the preparation of dye-sensitized solar cells containing disperse red 1 (RD1)- or reactive red 2 (RR2)-modified nanoparticulate TiO<inf>2</inf> photoanodes and their charge carrier dynamics under visible light illumination. Photoelectrochemical data obtained for both devices indicated that the photoinduced charge generation process was significantly better for RR2-sensitized solar cells than for DR1-sensitized solar cells. The effectiveness of the photoinduced charge generation observed for the RR2-sensitized TiO<inf>2</inf> photoanodes was explained by invoking two complementary phenomena which can be promoted in the presence of the voluminous 1,3,5-triazine moieties of RR2: (a) delay of the increment of I<inf>3</inf>- ions concentration into the dyed-TiO<inf>2</inf> pores, due to their known capabilities for establishing charge transfer complexes between N atoms of the heterocyclic ring and I atoms of the electrolyte; and (b) reduction of the electron interception process, due to the reaction established between photogenerated electrons and I<inf>3</inf>- anions of the electrolyte. © 2015 Elsevier B.V. All rights reserved.

File: data/SolarCells/670195
Nonlinear characteristics of photovoltaic generators were recently shown to significantly influence the dynamics of interfacing power stages. Moreover, since the dynamic resistance of photovoltaic generators is both operating point and environmental variables dependent, the combined dynamics exhibits these dependencies as well, burdening control challenge. Typically, linear time invariant input voltage loop controllers (e.g. Proportional-Integrative-Derivative) are utilized in photovoltaic applications, designed according to nominal operating conditions. Nevertheless, since actual dynamics is seldom nominal, closed loop performance of such systems varies as well. In this paper, adaptive control method is proposed, allowing to estimate photovoltaic generator resistance online and utilize it to modify the controller parameters such that closed loop performance remains nominal throughout the whole operation range. Unlike previously proposed method, utilizing double-grid-frequency component for estimation purposes and suffering from various drawbacks such as operation point dependence and applicability to single-phase grid connected systems only, the proposed method is based on harmonic current injection and is independent on operating point and system topology. © 2015 Elsevier Ltd.

File: data/SolarCells/670197
The economics in the U.S. of solar photovoltaic (PV) systems is changing rapidly as the cost per unit power of PV modules has dropped quickly. These costs reductions have two important results: marked decrease in levelized cost of electricity (LCOE) into ranges competitive or better than traditional electricity-generation technologies and the economic role of racking has been gaining prominence relative to that of modules. As the relative importance of costs of PV racking has been marginal historically, there has been relatively little progress on reducing the materials and costs associated with it, which has caused racking to contribute to a significant portion of costs of entire PV systems. In order to overcome this challenge this study investigates a novel low-weight PV racking system for commercial rooftops based on crossed cables (X-wires) and compares it to racking systems already available on the market on capital costs, labor costs for installation, and technical specifications such as adaptability and power packing factor. The results of over 80% cost reduction and 33% increase in power density are presented and conclusions are drawn about the potential for tension-based racking systems to further reduce total PV systems costs on commercial flat roof tops resulting in LCOE savings of $0.01-$0.02/kW. h. © 2015 Elsevier Ltd.

File: data/SolarCells/670199
The photogalvanic cells based on Naphthol Green B sensitizer-Fructose reductant-Sodium Lauryl Sulphate surfactant has been studied in natural sunlight. The cell has been found workable in natural sunlight with greatly enhanced optimum cell performance. The 1159.2 μW power, 4500 μA short-circuit current, 1070 mV open-circuit potential, 14.49% efficiency and 240 min storage capacity (as half change time) has been observed in optimum cell fabrication conditions. © 2015 Elsevier B.V. All rights reserved.

File: data/SolarCells/6702
A composite film of nickel sulfide/platinum/titanium foil (NiS/Pt/Ti) with low cost and high electrocatalytic activity was synthesized by the use of an in situ electropolymerization route and proposed as a counter electrode (CE) catalyst for flexible dye-sensitized solar cells (FDSSCs). The FDSSC with the NiS/Pt/Ti CE exhibited a comparable power conversion efficiency of 7.20% to the FDSSC with the platinum/titanium (Pt/Ti) CE showing 6.07%. The surface morphology of the NiS/Pt/Ti CE with one-dimensional (1D) structure is characterized by using the scanning electron microscopy (SEM). The NiS/Pt/Ti CE also displayed multiple electrochemical functions of excellent conductivity, great electrocatalytic ability for iodine/triiodine, and low charge transfer resistance of 2.61 ± 0.02 Ω cm2, which were characterized by using the cyclic voltammetry (CV), electrochemical impedance spectroscopy (EIS), and Tafel polarization plots. The photocurrent-photovoltage (J-V) character curves were further used to calculate the theoretical optical light performance parameters of the FDSSCs. It may be said that the NiS/Pt/Ti counter electrode is a promising catalytic material to replace the expensive platinum in FDSSCs. © 2015, Yue et al.; licensee Springer.

File: data/SolarCells/67021
In this work, the remediation of wastewater polluted with 2,4-D via conductive-diamond electrochemical oxidation using solar energy as a direct electrical power source has been investigated. The changes in operating conditions during the solar test are clearly related to the day-night cycle, with a maximum solar irradiation intensity of 450Wm-2 at noon and an average daily charge supplied of 22.5Ahm-2d-1. A solar irradiation intensity greater than 100Wm-2 is necessary to produce current, and values over 200Am-2 are required for efficient solar-powered processes. Despite fluctuations in the intensity supplied to the electrochemical cell, electrolysis with diamond electrodes can attain complete depletion of 2,4-D and its mineralization, although the changing operating conditions applied during the electrolysis powered by solar energy favor the accumulation of many intermediates. In contrast, only very low concentrations of two intermediates were detected during electrolysis powered galvanostatically with a power supply at 3.0A, indicating that the intensity highly influences the oxidation rate involved in the electrolysis. © 2015 Elsevier B.V.

File: data/SolarCells/67022
Tin(IV) sulfide (SnS<inf>2</inf>) doped with V ions are promising intermediate band solar cell materials. In this work, we demonstrate the possibility of preparing thin films of Sn<inf>0.75</inf>V<inf>0.25</inf>S<inf>2</inf> and Sn<inf>0.75</inf>W<inf>0.25</inf>S<inf>2</inf> using the spray pyrolysis deposition method. Successful attempts are reported when a water/ethanol mixture at 9:1 ratio was used as a solvent and the deposition temperature was set at 360 °C. The samples were characterized by x-ray diffraction, atomic force microscopy, micro-Raman spectroscopy and UV-Vis-NIR optical transmission measurements. The analysis of the data showed that all the samples are crystalline with no impurities. Optical transmission data revealed that the direct and the indirect band gaps of SnS<inf>2</inf> are found to be 2.25 and 2.15 eV, respectively. These values decrease as the samples were doped with V- and W-ions. The direct band gap values are found to fall within the 1.56-1.75 eV range while the indirect band gap values are found to be within the 1.55-1.70 eV range. Furthermore, the effect of doping caused the optical absorption coefficient to approximately be double of its values in a broad range extending from the visible to the near infrared regions. These findings suggest that Sn<inf>0.75</inf>V<inf>0.25</inf>S<inf>2</inf> and Sn<inf>0.75</inf>W<inf>0.25</inf>S<inf>2</inf> can be used as new potential solar energy absorbers in photovoltaic devices. © 2015 Elsevier Ltd. All rights reserved.

File: data/SolarCells/67024
In this work, CuInS<inf>2</inf>/multiwalled carbon nanotube (MWCNT) layers are fabricated by the sol-gel spin-coating method. We introduce two forms of MWCNTs into a CIS<inf>2</inf> solution, washed functional multiwalled carbon nanotubes (W-FMWCNTs) and unwashed-functional multiwalled carbon nanotubes (UW-FMWCNTs), in order to investigate the effects of MWCNTs and an acidic environment on the physical properties of the CIS<inf>2</inf> absorber layers. The structure and morphology of the samples are investigated by X-ray diffraction (XRD) and field emission scanning electron microscopy (FESEM), respectively. The XRD study shows that all samples crystallize in a tetragonal structure. The results obtained from the optical, thermo-electric, and electrical measurements indicate that the two groups of CIS<inf>2</inf> layers prepared using W- and UW-FMWCNTs show the opposite behaviors. The Seebeck coefficient (SC) measurements indicate possible formation of a p-n junction. © 2015 Elsevier Ltd. All rights reserved.

File: data/SolarCells/67026
Abstract The overall efficiency of a grid-connected photovoltaic power generation systems depends on the efficiency of the DC-into-AC conversion. This paper presents a comparative study of the performances of a photovoltaic (PV) system connected to the grid using two different inverters namely the two-level inverter and the three-level Neutral Point Clamped (NPC) Voltage Source Inverter (VSI). For the grid connected it is desirable to provide the unity power factor and a less output harmonic voltage. To generate the maximum power from a photovoltaic generator in the environmental changes, a new Neural Network Maximum Power Point Tracking 'NN-MPPT' controller is developed. The fuzzy logic controller MPPT is used to generate the training data bases of the NN-MPPT. Simulation results carried out using Matlab-Simulink to highlight the performance of the proposed scheme based on a three-level NPC-VSI and the proposed NN-MPPT controller. © 2015 Elsevier Ltd.

File: data/SolarCells/67027
Two donor-acceptor alternating copolymers based on electron-rich triarylamine, di(1-(6-(2-ethylhexyl))naphthyl)phenylamine (DNPA), and electron-deficient benzothiadiazole and benzoselenadiazole derivatives were designed and synthesized via Suzuki coupling reaction. The resulting triarylamine-based alternating copolymers PDNPADTBT and PDNPADTBS showed good solubility in common organic solvents and good thermal stability. The optical band gaps determined from the onset absorption were 1.93 and 1.81 eV, respectively. By introducing the naphthalene ring into the triarylamine, copolymers had relatively deep HOMO energy levels of -5.48 and -5.45 eV, which led to a high open circuit voltage (Voc) and good air stability for photovoltaic application. Bulk heterojunction solar cells were fabricated with a structure of ITO/PEDOT-PSS/copolymers-PC70BM/LiF/Al by blending the copolymer with PC70BM. Both blend systems showed remarkably high Voc near 0.9 V, and the highest performance of 2.2% was obtained from PDNPADTBT, with Voc = 0.88 V, Jsc = 7.4 mA/cm2, and a fill factor of 34.4% under AM 1.5 G. © 2014 Elsevier Ltd.

File: data/SolarCells/67030
Abstract The synthesis of nano-sized ternary delafossite oxides with pure crystal phases is of great challenge. We present a novel hydrothermal method for the synthesis of AgCrO<inf>2</inf> nanocrystals with ultrafine size of 10-20 nm at relatively low temperature range (190-230 °C). It is the first time to report that AgCrO<inf>2</inf> nanocrystals can be hydrothermally synthesized at such a low temperature (190°C) and applied as photocathode in dye sensitized solar cells (DSSCs). The as-synthesized AgCrO<inf>2</inf> nanoproducts, including their crystal phases, morphologies, element compositions, valence state information, thermal stability, electrical and optical properties, have been systematically studied. This facile method employed metal nitrates (AgNO<inf>3</inf> and Cr(NO<inf>3</inf>)<inf>3</inf>) as the starting materials and NaOH as the mineralizer, where Cr(NO<inf>3</inf>)<inf>3</inf> undertook the dual functions of Cr3+ source material and weak reducing reagent. The in-situ oxidation-reduction reaction between Cr3+ and Ag+/Cu2+ during the hydrothermal crystal growth is the noteworthy feature of this general method. The crystal formation mechanism disclosed in the synthesis of chromium based delafossite oxides will certainly be benefit for the preparation of other delafossite oxides. © 2015 Elsevier B.V. All rights reserved.

File: data/SolarCells/67031
Herein, chlorophyll and betalain dyes are extracted from fresh spinach leaves and beetroots. Fourier transform infrared spectra are used to identify the characteristic peaks of the extracted dyes. UV-vis light absorption characteristics of the dyes and their mixed counterpart are investigated by varying their pH and temperature. These dyes are used as photo sensitizer for fabrication of zinc oxide photo-anode based dye sensitized solar cells (DSSCs). The photo-voltaic characteristics of the developed DSSCs are measured under simulated solar light (power of incident light 100 mW cm-2 from Air Mass 1.5G). The solar to electric conversion efficiencies for the chlorophyll, betalain and mixed dye based solar cells are estimated as 0.148%, 0.197% and 0.294% respectively. The highest conversion efficiency for mixed dye based solar cell is attributed due to the absorption of wider range of solar spectrum. © 2015 Elsevier B.V. All rights reserved.

File: data/SolarCells/67032
The low-concentration photovoltaic (LCPV) system has been identified as one of the potential solutions in lowering the overall installation cost of a building integrated photovoltaic (BIPV) system. This paper evaluates the performance of a novel type of LCPV concentrator known as the rotationally asymmetrical compound parabolic concentrator (RACPC). A specific RACPC design with a geometrical concentration ratio of 3.6675× was fabricated and integrated with a 1. cm by 1. cm monocrystalline laser grooved buried contact silicon solar cell. This design was tested indoors to evaluate its current-voltage (. I-. V), angular response and thermal characteristics. Under standard test conditions, it was found that the RACPC increases the short circuit current by 3.01× and the maximum power by 3.33× when compared with a bare solar cell. The opto-electronic gain from the experiment showed good agreement when compared with the simulation results, with a deviation of 11%. © 2015 Elsevier Ltd.

File: data/SolarCells/67033
Abstract The copper-zinc-tin sulfide Cu<inf>2</inf>ZnSnS<inf>4</inf> (CZTS) semiconductors are recently considered as one of the favorable materials for application as absorber layers in solar cells due to their appropriate direct band gap energy and high optical absorption coefficient. In this study, the effect of solvent type on properties of solvothermal synthesized CZTS nanoparticles has been investigated. Ethylenediamine (EDA), triethylenetetramine (TETA), ethylene glycol (EG), and oleic acid (OA) have been used as the solvent. X-ray diffraction technique and Raman spectroscopy confirmed the formation of crystalline CZTS nanoparticles with kesterite crystal structure in these solvents with the exception of EDA, which forms wurtzite crystal structure. Morphological characterizations show that several distinct morphologies including spherical (70-160 nm), nanoplates (∼45 nm thickness and more than 1 μm length), peculiar flower-like particles (with diameter of ∼0.4-1.5 μm), truncated hexagonal disks, irregular particles, and hexagonal microdisks are obtained by varying the solvent type. Optical studies revealed broad absorption of the CZTS particles in the visible region. Compared with other solvents, OA synthesized CZTS particles show higher absorption in the visible region. However, CZTS nanoparticles synthesized by TETA solvent show the most appropriate properties for application as an absorber materials in solar cells due to high crystallinity, low impurity phases, suitable size, and proper band gap energy. © 2015 Elsevier B.V. All rights reserved.

File: data/SolarCells/67035
We report angle resolved characterization of nanostructured and conventionally textured silicon solar cells. The nanostructured solar cells are realized through a single step, mask-less, scalable reactive ion etching (RIE) texturing of the surface. Photovoltaic properties including short circuit current, open circuit voltage, fill factor (FF) and power conversion efficiency are each measured as function of the relative incident angle between the solar cell and the light source. The relative incident angle is varied from 0° to 90° in steps of 10° in orthogonal axes, such that each solar cell is characterized at 100 different angle combinations. The angle resolved photovoltaic properties are summarized in terms of the average, angle-dependent electrical power output normalized to the power output at normal incidence and differently textured cells on different silicon substrates are compared in terms of angle resolved performance. The results show a 3% point improvement in average electrical power output normalized with respect to normal incidence power output of RIE textured, multicrystalline Si cells compared to conventional multicrystalline Si cells and above 1% point improvement of RIE textured monocrystalline Si cells compared to conventional monocrystalline Si cells. © 2015 Elsevier B.V.

File: data/SolarCells/67036
Recently, the evolution of photovoltaic cells in together with flexible electronics rapidly grows up so as to satisfy the flexibility and elasticity needs. Therefore, it will be a breakthrough impact if it is able to develop flexible single-crystalline photovoltaic cells which are fabricated with traditional procedure and provide highly electrical properties as well. This study aims to fabricate the flexible solar photovoltaic device with practical and reproducible method. Generally, the flexible solar photovoltaic is manufactured on the 30 μm-thickness single-crystalline silicon chip by chemical etching process. Versatile design on the flexible device can enhance light trapping effect. The surface texturization and antireflection layer deposition successfully minimize the reflectivity losses from the incident light. In addition, the developed devices under concave bending morphology demonstrates better operating performance than convex and flat configurations. As to the concave bending type, the significant improvement of power conversion efficiency (129% better than flat type, and 161% better than convex type) is observed from a large device current, which is related to the contribution of light trapping enhancement. In combination of all optimal conditions, the flexible device exhibits conversion efficiency up to 13.8%. The development of novel flexible solar photovoltaics with the excellent mechanical flexibility, low silicon material consumption and low fabrication cost demonstrates the potential capability for future solar cells. © 2015 Elsevier B.V. All rights reserved.

File: data/SolarCells/67037
In this work we present a transparent conductive oxide (TCO)-free flexible perovskite planar heterojunction solar cell made with a semitransparent anode realized with a highly conductive poly (3,4-ethylenedioxythiophene):poly(styrenesulfonate) PEDOT:PSS (PH1000 by Clevios) modified with ethylene glycol layer, deposited via spray coating. We investigated several formulations of PEDOT:PSS modified by addition of solvents with high boiling point such as ethylene glycol (EG) and dimethyl sulfoxide (DMSO). Optimized samples show a 65% transmittance at 550 nm and a sheet resistance of 28 Ω/□. On these optimized electrodes we fabricated a TCO-free flexible device, the best of which exhibited a power conversion efficiency of 4.9% under 100 mW/cm2 illumination at AM1.5G. The efficiency of the perovskite planar-heterojunction solar cell, with the modified PEDOT:PSS anode was comparable to the one realized on a PET-ITO anode. Moreover, in the bending test, ITO-free flexible solar cell manifested superior mechanical robustness, showing the high flexibility of the perovskite layer. © 2015 Elsevier B.V. All rights reserved.

File: data/SolarCells/67038
Ag nanoparticles (NPs), as etching catalyst, are applied onto the pyramid textured surface of the semi-finished single crystalline silicon solar cell by spraying a solution containing AgNO<inf>3</inf> and sodium citrate. Upon chemical etching, nanopits are formed with the Ag NPs staying inside of the nanopits. Complete solar cells with and without the Ag-assisted etching are fabricated to study the effects of the hybrid nanostructure. It is found that the optical reflection is effectively reduced by the nanostructure and the incident light is harvested more effectively for enhanced external quantum efficiency (EQE) by as much as 17% for the cells before the SiNx anti-reflection coating, and the EQE can be further enhanced by applying an electric bias 1 V during the EQE measurement. It is believed that when the solar cell with the Ag NPs is illuminated, the local surface plasmon resonance (LSPR) is induced at the specific wavelength regions around 405 and 810 nm. For ultraviolet light, the LSPR effect dominates the increases of the EQE while the effective medium effect is also believed to be responsible for the effective light trapping. © 2015 Elsevier B.V. All rights reserved.

File: data/SolarCells/67039
Physics ruling the temperature sensitivity of photovoltaic (PV) cells is discussed. Dependences with temperature of the fundamental losses for single junction solar cells are examined and fundamental temperature coefficients (TCs) are calculated. Impacts on TCs of the incident spectrum and of variations of the bandgap with temperature are highlighted. It is shown that the unusual behavior of the bandgaps of perovskite semiconductor compounds such as CH<inf>3</inf>NH<inf>3</inf>PbI<inf>3-x</inf>Cl<inf>x</inf> and CsSnI<inf>3</inf> will ultimately, in the radiative limit, give PV cells made of these materials peculiar temperature sensitivities. The different losses limiting the efficiency of present commercial cells are depicted on a p-n junction diagram. This representation provides valuable information on the energy transfer mechanisms within PV cells. In particular, it is shown that an important fraction of the heat generation occurs at the junction. A review of the loss mechanisms driving the temperature coefficients of the different cell parameters (open circuit voltage V<inf>oc</inf>, short circuit current density J<inf>sc</inf>, fill factor FF) is proposed. The temperature sensitivity of open circuit voltage is connected to the balance between generation and recombination of carriers and its variation with temperature. A general expression that relates the temperature sensitivity of V<inf>oc</inf> to the External Radiative Efficiency (ERE) of a solar cell is provided. Comparisons with experimental data are discussed. The impacts of bandgap temperature dependence and incident spectrum on the temperature sensitivity of short circuit current are demonstrated. Finally, it is argued that if the fill factor temperature sensitivity is ideally closely related to the open circuit voltage temperature sensitivity of the cell, it depends for some cells strongly on technological issues linked to carrier transport such as contact resistances. © 2015 Elsevier B.V. All rights reserved.

File: data/SolarCells/6704
In this work, we present the incorporation of a laser doped selective emitter into the i-PERC platform at Imec using large area magnetically confined boron-doped Czochralski grown silicon wafers. Cells were fabricated with self-aligned plated n-type contacts with a comparison between the use of a homogenous emitter with contact openings formed by picosecond laser ablation and a selective emitter formed by laser doping with a mode-locked UV laser using various processing speeds. Without modification to other processes in the i-PERC platform, improvements in efficiency of approximately 0.4% absolute were obtained with the inclusion of the selective emitter structure through improvements in open circuit voltage, fill factor and reduced series resistance. This resulted in peak efficiencies of 20.5% using a processing speed for laser doping of 5 m/s. © 2014 Published by Elsevier B.V.

File: data/SolarCells/67040
A study on the effect of the n-type hydrogenated amorphous silicon (a-Si:H) buffer layers at the I/N interfaces on the overall performance of superstrate (pin-type) hydrogenated microcrystalline silicon (μc-Si:H) single-junction solar cells with wide band gap silicon oxide doped supporting layers is presented. By integrating the n-type a-Si:H materials with proper band gap and thickness values at the I/N interface, the band gap discontinuity between the μc-Si:H intrinsic and n-type nc-SiO<inf>x</inf>:H layers can be successfully compensated for, thereby improving the carrier collection, reducing the accumulation and recombination of photo-generated carriers near the I/N interface, and improving the overall current and power output of the μc-Si:H cells. Further adoption of an optimized hydrogen profiling technique based on the optimized n-type a-Si:H buffer layers yields an initial conversion efficiency of 10.05% for μc-Si:H single-junction solar cells with a thickness of 2 μm.

File: data/SolarCells/67041
A new type of SnO<inf>2</inf>:F film has been deposited by low-pressure chemical vapor deposition (LPCVD) on textured glass substrates, and it is used for the fabrication of amorphous silicon (a-Si) thin film solar cells. These substrates are found to be highly effective in terms of their optical and electrical properties. They also facilitate the fabrication of efficient top cells for a future multi-junction solar cell. These substrates have a micron-order texture feature size, which is much larger than the a-Si absorber layer thickness. Still, they produce higher current in the 300-550 nm wavelength range with a higher open circuit voltage than cells on multi-scale textured ZnO:B substrates. This work examines the applicability of this new SnO<inf>2</inf>:F coated glass substrate with different texture profiles on a-Si solar cells in the wavelength range of 300-550 nm. © 2015 Elsevier B.V.

File: data/SolarCells/67042
Abstract Anatase TiO<inf>2</inf> film with 3D network nanoporous structure consisted of 1D nanowires is obtained on SnO<inf>2</inf>:F (FTO) glass substrate by in-situ hydrothermal synthesis and applied in mesoporous perovskite (CH<inf>3</inf>NH<inf>3</inf>PbI<inf>3</inf>) solar cell. A thin Ti film is deposited on FTO substrate by magnetron sputtering before the hydrothermal treatment with sodium hydroxide solution. Then, a layer of network nanoporous TiO<inf>2</inf> (NT) film is formed. The efficiency of perovskite solar cell based on this 3D structure with one-step sintering can be optimized to 9.19%. The NT film consisted of 1D TiO<inf>2</inf> nanowires is beneficial to the transmission of charge carriers and the infiltration of hole transport material. And this one-step sintering process can reduce the interface defects and enhance the fill factor of the device. Then, we further optimize the surface of NT layer through TiCl<inf>4</inf> post-treatment. The post-treatment can optimize the carrier separation and the deposition of perovskite layer, thus improving the open-circuit voltage (V<inf>oc</inf>) and short-circuit current density (J<inf>sc</inf>) of perovskite solar cell. As a result, the value of J<inf>sc</inf> gets an enhancement of 45.63% and the efficiency of perovskite solar cell reaches up to 12.78%. © 2015 Elsevier B.V. All rights reserved.
