Repository: GEOGUXM/SciencePundits-Commandline

File: data/SolarCells/67043
Core substituted perylene diimides are promising n-type semiconductor materials for organic photovoltaic applications. We have prepared three Donor-Acceptor-Donor perylene diimide molecules, substituted in bay positions with bithiophene, spirobifluorene and bithiophene spirobifluorene groups. These molecules were tested as electron acceptors, in blend with P3HT as donor material, in bulk heterojunction solar cells. The active layers of these devices were optimized by thermal treatment or by the presence of additives and the photovoltaic characteristics were measured. The photovoltaic performances of the three perylene diimides were studied and discussed through absorption and emission spectroscopy characterization, atomic force microscopy morphology study and charge-carrier transport measurements. © 2015 Elsevier Ltd.All rights reserved.

File: data/SolarCells/67044
Dye sensitized solar cells (DSSCs) based on TiO<inf>2</inf>/MWCNTs composite with varying concentrations of CNTs (0, 0.03. 0.06, 0.09, 0.15, and 0.21 wt%), fabricated using N3 dye as a sensitizer. Transmission electron microscopy was used to confirm the dispersion of carbon nanotubes in TiO<inf>2</inf>. UV-visible absorption spectroscopy, photocurrent-voltage characteristics, and electrochemical impedance spectroscopic measurements were conducted to characterize the DSSCs. The results show that the photo conversion efficiency is highly dependent on the concentration of CNTs in the photoanode. A solar cell based on a photoanode containing 0.03 wt% MWCNTs has a power conversion efficiency which is about 30% greater than that of the unmodified photoanode. A quantum modeling technique based on the density functional theory was used to investigate the thermodynamic aspects of the charge transport processes in DSSCs. Simulation results support the experimental data. © 2015 Elsevier B.V. All rights reserved.

File: data/SolarCells/67045
Flake-type graphite was used for synthesizing graphene oxide (GO), which was then reduced to a few layers of graphene sheets by using a chemical or thermal reduction method. The surface morphology, phase crystallization, and defect states of the reduced graphene were determined using electron microscopy and X-ray diffraction and by using Raman and infrared spectra. Dye-sensitized solar cells with the synthesized graphene as the counter electrode were fabricated to evaluate the electrolyte activity and charge transport performance. Intercalated defects that are generally formed during the thermal reduction of GO were eliminated by increasing the reduction temperature. Furthermore, the product of the chemical reduction of GO was in the amorphous phase because substitutional Ti+ ions disrupted the graphene order. Electrochemical impedance spectra showed that increasing the thermal reduction temperature could yield thermally reduced GO with a lower charge transfer resistance, increase the electron lifetime, and result in an energy conversion efficiency of approximately 3.2%. © 2015 Elsevier B.V.

File: data/SolarCells/67046
In this work, sulfide-based core-shell heterostructures were successfully synthesized by chemical method. Structural, morphological, chemical composition, optical, and thermal properties of core-shell materials were investigated using different analytical techniques. The thickness of the shell can be tuned by controlling the concentration of respective shell precursors. TEM and HR-TEM analyses show that the particles are spherical in shape with particle size in the range 3-5 nm. Optical studies reveal that the core-shell materials possess strong visible-light photocatalytic activity. Among the four photocatalysts, CdS/SnS showed the best activity towards photo-degradation of methylene blue (MB). Addition of shells to the CdS core has a clear impact on the performance of solar cells. © 2015 Elsevier B.V.

File: data/SolarCells/67047
Cross-sectional TEM and SEM have been used to study the degradation of organic solar cells when exposed to a high humidity environment. Two obvious effects were caused by this exposure: voids at the aluminium/calcium interface and large bubble like protrusions on the top surface. Water ingress was found to occur mainly from the edge rather than through pinholes or defects in the aluminium film. The grain size of the aluminium used in the cathode was varied and small grained devices were found to have degraded faster. The importance of minimising water ingress into devices through cathode design and choice of materials is highlighted. © 2015 The Authors. All rights reserved.

File: data/SolarCells/67049
The Luminescent solar concentrators (LSCs) consist of a film containing optically active centers, converting part of the absorbing radiation into a specific emitting wavelength, when exposed to sunlight. The emitting centers are also crucial factors regarding their efficiency, so the selection must be done carefully. Here, we introduce organometal halide perovskite as a new class of phosphors, to use in luminescent solar concentrators. The coating of a Si PV cell with an organometal halide perovskite is tested. The obtained results reveal that, to find a suitable condition for effective LSC, it is necessary to determine appropriate molar ratio of organic and inorganic portion in synthesis perovskite, as well as concentration of halide perovskite in LSC. It is found that CH<inf>3</inf>NH<inf>3</inf>PbBr<inf>3</inf> perovskite with the CH<inf>3</inf>NH<inf>2</inf>/PbBr<inf>2</inf>: 6/1 M ratio and 7.0 wt% perovskite concentration in Polyvinyl Alcohol (PVA) leads to the highest efficiency (increased about 45%, compared to uncoated cell). ©2015 Elsevier Ltd. All rights reserved.

File: data/SolarCells/6705
This paper presents an investigation on the impact of solar panels (SPs) on the power quality of distribution networks and transformers. Both solar farms and residential rooftop SP are modeled with the distribution network according to Canadian Utility data. Total harmonic distortion of voltages and currents on both sides of the distribution transformer are monitored under different operation conditions. A laboratory setup employing a single-phase inverter and three-phase transformer is used to test system performance in the presence of phase unbalance and harmonics. Core and winding temperatures are measured under various loads. Simulation and experimentation results show that the performance of distribution networks and transformers under the impact of SPs is within standard limits. © 2003-2010 IEEE.

File: data/SolarCells/67052
We report the application of thin film nanocrystalline (NC) FeS<inf>2</inf> as the copper-free back contact for CdTe solar cells. The FeS<inf>2</inf>-NC layer is prepared from solution directly on the CdTe surface using drop-casting coupled with a hydrazine treatment at ambient temperature and pressure, and requires no thermal treatment. Copper-free solar cells based on the CdS/CdTe/FeS<inf>2</inf>-NC/Au architecture exhibit device efficiencies >90% that of a standard Cu/Au back contact devices. The FeS<inf>2</inf>-NC back contact solar cells show good thermal stability under initial tests. Devices prepared with untreated FeS<inf>2</inf>-NC back contacts display a strong "S-kink" behavior which we correlate with a high hole-transport barrier arising from inter-NC organic surfactant molecules. © 2015 Elsevier B.V.

File: data/SolarCells/67053
A mono-dentate ligand of 3-(trifluoromethyl) pyrazole, instead of the labile isothiocyanate ligand for Ru (II) photosensitizers, was developed. This molecular modulation resulted in a new structure motif (HD-11) with 50 nm red shift in the low energy metal-to-ligand charge transfer (MLCT) absorption peak. However, electrochemical measurements revealed that both ground and excited state oxidation potentials were stabilized, we attributed this to the presence of strong electron withdrawing group CF<inf>3</inf> tethered to pyrazole, which resulted in more free energy for dye regeneration (-ΔG<inf>regenration</inf>), but less driving force for electron injection (less -ΔG<inf>injection</inf>) into the conduction band of TiO<inf>2</inf>. Hence HD-11, resulted in lower J<inf>sc</inf> of 12.89 mA cm-2 compared to 17.07 mA cm-2 of N719 under similar conditions. Additionally, V<inf>oc</inf> of HD-11 was lower than N719, owing to decreased eTiO<inf>2</inf> life time of 0.674 ms compared to 8.8 ms of N719 for injected electrons as found by impedance measurements. © 2015 Elsevier Ltd.

File: data/SolarCells/67054
A unique bias-dependent phenomenon in CH<inf>3</inf>NH<inf>3</inf>PbI<inf>3-</inf><inf>x</inf>Cl<inf>x</inf> based planar perovskite solar cells has been demonstrated, in which the photovoltaic parameters derived from the current-voltage (I-V) curves are highly dependent on the initial positive bias of the I-V measurement. In FTO/CH<inf>3</inf>NH<inf>3</inf>PbI<inf>3-</inf><inf>x</inf>Cl<inf>x</inf>/Au devices, the open-circuit voltage and short-circuit current increased by ca. 337.5% and 281.9% respectively, by simply increasing the initial bias from 0.5V to 2.5V. © 2015.

File: data/SolarCells/67056
In crystalline silicon (c-Si) solar cell field, an intensive effort is being paid to reduce the quantity of silicon material used in each cell in order to minimize its costs. With the reduction of wafer thickness, light trapping inside the c-Si absorber becomes more and more necessary. Several photonic structures have been proposed underlining their optical properties. However, addressing other technological issues, like contact formation through the photonic structure, is also necessary for their application into finished devices. In this paper we study the viability of laser firing technique to create solar cell base contacts through inverse opals deposited on the previously passivated rear surface of the device as photonic light trapping structures. Firstly, we check out that electrical surface passivation properties are not degraded during the inverse opals fabrication steps. Next, from SEM images we deduce that the inverse opal is mechanically and thermally stable after laser processing. Moreover, reflectance measurements show that optical properties are also maintained. From these results, we can conclude that inverse opal fabrication is compatible with solar cell technology and that contacts can be created by laser means without damaging the surrounding 3D inverse opal structure neither the silicon below it. © 2015 Published by Elsevier B.V.

File: data/SolarCells/67057
We report manufacture of fully printed and coated polymer solar cells on a small scale roll-to-roll coater representing the intermediate scale between laboratory and pilot scale. We highlight the enormous span in scale between the laboratory scale and the intended industrial scale by a factor of >100.000 and detail how this enormous scale must be covered by equipment that follow the scale. Especially the intermediate scale between equipment that can fit inside a fume cupboard and the typical pilot equipment with a footprint having the size of a large room presents a challenge that comprises some of the most critical steps in the scaling process. We describe the development of such a machine that comprise web guiding, tension control and surface treatment in a compact desk size that is easily moved around and also detail the development of a small cassette based flexographic unit for back electrode printing that is parsimonious in terms of ink usage and more gentle than laboratory scale flexo units where the foil transport is either driven by the flexo unit or the flexo unit is driven by the foil transport. We demonstrate fully operational flexible polymer solar cell manufacture using this new roll and roll-to-roll (R3) approach and compare with the existing methods. © 2015 Elsevier B.V. All rights reserved.

File: data/SolarCells/67058
Light scattering in dye-sensitized solar cell (DSSC) plays a vital role in extending the traveling distance by confining light propagation within the photoanode and also promotes interaction of incident photons with the dye molecules. A novel strategy was adopted to improve the performance of DSSC with better absorption of solar spectrum both in the visible as well as near IR regions. A double layer photoanode structure with TiO<inf>2</inf> nanoparticles (P25) as main layer and composite of titanium nanotubes (TNTs) and P25 as over-layer was introduced. Three different compositions of TNT/P25 were investigated, and finally an optimized composition with excellent performance was prepared. Performance of cells having composite over-layer was compared with the cells having TNT and conventional bigger particles (G2) over-layers. Composite over-layer structure of 75/25-TNT/P25 showed best photovoltaic performance of 8.52% with J<inf>sc</inf> of 16.49 mA/cm2, which is 7.30% higher than the cells having G2 over-layer and 4.9% higher than the cells having pure TNT over-layer. Different characterization analysis proved that DSSC with optimized composite over-layer structure has significant advantages of better dye adsorption, large surface area, better photo-electron generation, superior electron recombination restraint characteristics, better conductive behavior, better light scattering, and long electron lifetime. Composite over-layer structure is a promising and innovative approach for further improving the efficiency of DSSC and this will be a concrete fundamental background toward the development of the applications of the next generation dye-sensitized solar cells. © 2015 Elsevier B.V. All rights reserved.

File: data/SolarCells/67059
Sub-grain boundaries related to dislocation clusters are seriously detrimental to the quality of mono-like cast silicon, which reduce the efficiency of the solar cells. Here, we have developed a novel technique to grow the mono-like cast silicon by forming special grain boundaries. The special grain boundaries are induced by controlling the placing method of seeds at the bottom of crucible. It is found that the sub-grain boundaries in the new ingots are completely suppressed, which are clarified by the measurements of photoluminescence and electroluminescence. Therefore, compared to the conventional mono-like ingot, the minority carrier lifetime of the new ingots is significantly increased, and the internal quantum efficiency of corresponding solar cells gets obviously improved. As a result, the power conversion efficiency of the solar cells is averagely 18.1%, which is much higher than that of conventional ones by a value of 0.6% absolutely. These results are of significance for the quality improvement of mono-like silicon and their application in photovoltaics. © 2015 Elsevier B.V.

File: data/SolarCells/6706
ZnO/Zn<inf>x</inf>Cd<inf>1-x</inf>Se coaxial nanowires (NWs) have been successfully synthesized by combining chemical vapor deposition with a facile alternant physical deposition method. The shell composition x can be precisely tuned in the whole region (0 ≤ x ≤ 1) by adjusting growth time ratio of ZnSe to CdSe. As a result, the effective bandgaps of coaxial nanowires were conveniently modified from 1.85 eV to 2.58 eV, almost covering the entire visible spectrum. It was also found that annealing treatment was in favor of forming the mixed crystal and improving crystal quality. An optimal temperature of 350°C was obtained according to our experimental results. Additionally, time resolved photo-luminescence spectra revealed the longest carrier lifetime in ZnO/CdSe coaxial nanowires. As a result, the ZnO/CdSe nanowire cell acquired the maximal conversion efficiency of 2.01%. This work shall pave a way towards facile synthesis of ternary alloys for photovoltaic applications. © 2015, Luo et al.; licensee Springer.

File: data/SolarCells/67061
This study proposed a mood lighting design, which comprises of several groups of light emitting elements, a controller, an optical filter, a diffuser, and solar cells. It is capable of irradiating yellow light, red light, and infrared (IR) light. This new algorithm can allow the lamp to imitate sunlight, thus presenting sunrise or sunset processes over time. The microcomputer control unit is set inside the base body and connected with each of the first emission elements and each of the second emission elements. The emission model of each emission element is controlled through a timing control governor set inside the microcomputer control unit. In this manner, this study achieves the goal of making the lamp emit lifelike imitations sunset or sunrise lights, and can change the color of the emitted light with time. Moreover, the system makes the users feel as if they are in the situation of a vivid sunset or sunrise. With the calculations of two different accumulative errors, the sunrise/sunset database provides a series of electronically adjustable time intervals and tracks in the color space to reappear as the most beautiful moment of sunrise/sunset, at sometime and somewhere. © 2015 Elsevier B.V. All rights reserved.

File: data/SolarCells/67062
Abstract Liquid phase crystallization of silicon is a promising technology to grow crystalline silicon thin films on glass. It has already been demonstrated that open circuit voltages of up to 656 mV and efficiencies of up to 11.8% can be achieved by this technique. Nevertheless further improvements are required to become competitive with wafer based silicon solar cells. A possibility to improve the quality is to enlarge the grain size and to control the crystallographic orientation of the resulting layers. While a preferential {100} surface orientation can be triggered utilizing suitable crystallization parameters, the in-plane orientation still remains random. Also the grain size stays within the same range. By introducing a local monocrystalline seed at the beginning of the crystallization process, we are able to control both the surface and the in-plane orientation of the silicon films. In addition the grain size is significantly increased in scanning direction and only limited by the substrate size of 5 cm. This high morphological quality is accompanied by an improved electrical quality confirmed by photoluminescence imaging and Hall measurements. This is a big step towards the final goal to directly grow monocrystalline silicon thin films on glass substrates. © 2015 Elsevier B.V. All rights reserved.

File: data/SolarCells/67063
The optical and luminescence properties of CaI<inf>2</inf> and NaCl doped with divalent thulium are reported for solar energy applications. These halides strongly absorb solar light from the UV up to 900 nm due to the intense Tm2+ 4f13→4f125d1 electronic transitions. Absorption is followed by emission of 1140 nm light due to the 2F<inf>5/2</inf>→2F<inf>7/2</inf> transition of the 4f13 configuration that can be efficiently converted to electric power by thin film CuInSe<inf>2</inf> (CIS) solar cells. Because of a negligible spectral overlap between absorption and emission spectra, a luminescent solar concentrator (LSC) based on these black luminescent materials would not suffer from self-absorption losses. The Tm2+ doped halides may therefore lead to efficient semi-transparent power generating windows that absorb solar light over the whole visible spectrum. It will be shown that the power efficiency of the Tm2+ based LSCs can be up to four times higher compared to LSCs based on organic dyes or quantum dots. © 2015 Elsevier B.V.

File: data/SolarCells/67065
The operation and performance of a photovoltaic system (PV) are affected by some factors such as; solar radiation, ambient temperature, PV array configuration and shadow which may be either completely or partially. The partially shadow is caused by clouds, trees due to wind, neighboring buildings and utilities. The shadow effect causes the multiple local maximum power points in the PV module voltage-power characteristics and only one Global Maximum Power Point (GMPP); additionally the shadowing causes high power loss in the shaded cells and produces hot spot. In this paper a new optimization approach based on proposed Modified Artificial Bee Colony (MABC) algorithm is used to solve a proposed constrained objective function of PV module power loss and mitigate the shading effect. The proposed MABC is compared with GA, PSO and ABC. The obtained results proved that the MABC is the most efficient algorithm in solving the objective function that mitigating the power loss in the PV module under partially shading effect. © 2015 Elsevier Ltd.

File: data/SolarCells/67067
Titanium dioxide is an excellent photocatalyst for photocatalytic hydrogen production but its application is limited by its poor visible light harvesting capability. In this work, a visible-light-responsive photocatalytic hydrogen production system was developed using Zn(II)-5,10,15,20-tetrakis(4-carboxyphenyl)porphyrin (ZnTCPP) sensitized MoS<inf>2</inf>/TiO<inf>2</inf> (ZnTCPP-MoS<inf>2</inf>/TiO<inf>2</inf>) as photocatalysts. The as-prepared composite photocatalysts have apparent adsorption in visible light region, making them active for visible-light-induced hydrogen evolution. Even without noble metals, ZnTCPP-MoS<inf>2</inf>/TiO<inf>2</inf> photocatalyst loaded with 1.00wt% MoS<inf>2</inf> shows the highest H<inf>2</inf> production rate of 10.2μmolh-1, and the turnover number (TON) with respect to ZnTCPP dye reaches 261 after visible light irradiation for 12h. The highest H<inf>2</inf> production rate of ZnTCPP-MoS<inf>2</inf>/TiO<inf>2</inf> is much higher than that of ZnTCPP-Pt/TiO<inf>2</inf>, suggesting that MoS<inf>2</inf> can act as a more effective cocatalyst than the commonly used platinum. This study presents a noble-metal-free and visible-light-responsive TiO<inf>2</inf>-based photocatalyst for solar-to-hydrogen conversion. © 2015 Elsevier B.V.

File: data/SolarCells/67068
In this study, we systematically investigated the plasmonic effects of silver nanoplates (Ag NPLs) embedded in organic and perovskite (PVSK) photovoltaic (PV) cells. Optical properties of the Ag NPLs were manipulated by varying their sizes and shapes through controllable wet chemical processes. As the lengths of the edges of the Ag NPLs increased, their surface plasmon resonance bands broadened, with the maximum extinction wavelength extending to as far as 750 nm. After embedding various types of Ag NPLs into the PEDOT:PSS [poly(3,4-ethylenedioxythiophene)/polystyrenesulfonate] layer, the short-circuit photocurrent density increased by 7.6-17.5%, relative to that of the pre-optimized control PVs, with the power conversion efficiency (PCE) increasing by up to 13%. We obtained an optimized PCE of 8.5% for normal PVSK device under simulated AM 1.5G irradiation (100 mW cm-2). After the incorporation of Ag NPLs, a much higher PCE of 9.6% was obtained. External quantum efficiencies were increased significantly as a result of the increased plasmonic scattering effect of Ag NPLs. © 2015 Elsevier B.V. All rights reserved.

File: data/SolarCells/6707
In this study, the effect of cell temperature on the photovoltaic parameters of mono-crystalline silicon solar cell is undertaken. The experiment was carried out employing solar cell simulator with varying cell temperature in the range 25-60 °C at constant light intensities 215-515 W/m2. The results show that cell temperature has a significant effect on the photovoltaic parameters and it controls the quality and performance of the solar cell. The open circuit voltage, maximum power, fill factor and efficiency are found to be decreased with cell temperature. The reverse saturation current increases with cell temperature and a slight increment is observed in the short circuit current. The temperature coefficient of the open-circuit voltage, fill factor and maximum output power is found to be negative while positive for the short circuit current. The relative change study of photovoltaic parameters with temperature is also undertaken. The relative changes are found from -0.0022/°C to -0.0025/°C, 0.002/°C, -0.0013/°C and -0.002/°C for open circuit voltage, short circuit current, fill factor and maximum output power respectively. The results are in good agreement with the available literature. © 2015 The Authors. Published by Elsevier Ltd.

File: data/SolarCells/67071
Distributed generation is an attractive solution for stand-alone ac supply systems. In such systems, the installation of two or more energy-storage units is recommended for system redundancy and may also be required when there is a consumption increase following installation. However, energy management with multiple energy-storage units has been, but vaguely analyzed in the literature and the few studies made are based on communication cables with a central supervisor. This paper proposes an energy-management strategy for a multiple-battery system which makes it possible to avoid the use of communication cables, rendering the system more cost effective and reliable. The strategy modifies the conventional droop method so that the power becomes unbalanced, allowing for the regulation of one or more battery voltages or currents, as required. Furthermore, whenever the frequency is high, the PV inverters reduce their power in order to prevent the battery from overcharge or high charging currents. On the other hand, whenever the frequency is low, then either the noncritical loads are regulated or the system stops in order to prevent the battery from overdischarge or high discharging currents. Simulation and experimental validation are performed for a system with two-battery inverters, two-PV inverters, and a number of loads. © 1986-2012 IEEE.

File: data/SolarCells/67072
Photovoltaic (PV) technology is gathering momentum around the word. Global PV energy harvest has been more than doubled since 2010. Grid connected PV (GCPV) systems can be found in different scales classified into three categories of small scale, medium scale and utility scale. Considering size of the system various configurations are suggested for the GCPV systems while each configuration might be assessed by factors such as efficiency, reliability, expandability and cost. Moreover, high integration of GCPV systems into the power system network creates several technical problems mostly coming from the intermittent nature of solar energy. In addition, to achieve a higher degree of power system reliability, GCPV systems are required to support the grid in abnormal condition such a faults and deviation from standard frequency. This paper provides a comprehensive review on GCPV systems. Various configuration proposed by the literature will be discussed. Cost study and impact of technical and environmental factors on the total expense and revenue of GCPV installation will be investigated. Different aspects of PV integration into the power network will be discussed. Problem and solutions will be studied as well. Finally grid requirements and active and reactive power support will be reviewed. © 2015 Elsevier Ltd. All rights reserved.

File: data/SolarCells/67073
In this work, we report a novel carbon based TiO<inf>2</inf> nanocomposite electron injection layer (photoanode) toward the improved performance of DSSCs. Graphitic carbon nanospheres (GCNSs) were synthesized by a unique acidic treatment of multi-wall carbon nanotubes. GCNS-TiO<inf>2</inf> nanocomposites with different concentrations of GCNSs (ranging from 5 to 20 μL) were prepared to use as photoanodes in DSSCs. Structural and morphological properties of GCNS-TiO<inf>2</inf> nanocomposites were analyzed by Raman spectroscopy and ultra-high resolution transmission electron microscopy techniques, respectively. A systematic increment in the short circuit current density (J<inf>SC</inf>) and open circuit voltage (V<inf>OC</inf>) of DSSC was observed by increasing GCNS concentration up to an optimal value, possibly due to the combined effect of slight rise in quasi-Fermi level and higher carrier transport rate in the resultant composite. Thus, a significant enhancement of ∼47% in the efficiency of DSSC containing GCNS-TiO<inf>2</inf> photoanode was observed as compare to DSSC with pure TiO<inf>2</inf> photoanode. © 2015 Elsevier B.V.

File: data/SolarCells/67074
Electrically conducting bacterial cellulose (BC) membranes were prepared by ex situ incorporation of poly(3,4-ethylenedioxythiophene)-poly(styrenesulfonate) (PEDOT:PSS) into BC pellicles. The BC pellicles were immersed into an aqueous solution of PEDOT:PSS for 6, 12, 18, or 24 h, and the resultant composites were vacuum dried at ambient temperature. The structural features of the composites were determined using X-ray photoelectron spectroscopy (XPS), field-emission scanning electron microscopy (FE-SEM), Fourier-transform infrared (FTIR) spectroscopy, and X-ray diffraction (XRD). XPS confirmed synthesis of the composites, and SEM showed uniform incorporation of PEDOT:PSS into the BC matrix. The FTIR spectra of the composites exhibited characteristic bands for both BC and PEDOT:PSS, and XRD analysis showed a slight decrease in crystallinity during composite preparation. The electrical conductivity of the composites was 12.17 S/cm for incorporation of 31.24 wt% PEDOT:PSS into the BC matrix. These highly conducting BC-PEDOT:PSS composites are expected to find potential applications in optoelectronic devices such as biosensors, organic light-emitting diodes, and solar cells. © 2015 Elsevier Ltd All rights reserved.

File: data/SolarCells/67075
To improve solar conversion efficiency of transparent-conductive-oxide (TCO)-less Ti-electrode-based dye-sensitized solar cells (DSSCs), plasma treatment improved the local root mean square surface roughness (RMS) of the Ti-electrodes and the adherence ability of TiO<inf>2</inf>. The solar conversion efficiency of the cell increased with the RMS of the Ti-electrodes. Pure Ti700-electrode-based DSSCs with RMS of 5.16 nm exhibited 4.30% solar conversion efficiency, slightly less than the 5.26% solar conversion efficiency of commercial fluorine-doped-tin-oxide (FTO)-based DSSCs with RMS of 25.60 nm. Ti700-P15-300 W electrode-based DSSCs with RMS of 18.85 nm showed 5.24% solar conversion efficiency. Ti700-P20-300 W electrode-based DSSCs with RMS of 22.57 nm showed the best solar conversion efficiency of 5.44%, a circuit photocurrent density of 13.58 mA cm-2, an open circuit voltage of 0.696 V, and fill factor of 57.60%. This cell improves upon the properties of a pure Ti700-electrode-based DSSCs by about 26.5%. © 2015 Elsevier B.V. All rights reserved.

File: data/SolarCells/67076
Abstract We report the fabrication of CdS quantum dot sensitized solar cells with ZnO nanowire arrays as the photoanodes. The influences of precursor solution temperature and sensitizing cycles on the performance of CdS quantum dots sensitized ZnO nanowires solar cells were studied. Successive ionic layer adsorption and reaction (SILAR) method was applied to deposit CdS quantum dots on the surface of ZnO nanowire arrays for assembling ZnO/CdS electrodes. The results of scanning electron microscopic (SEM), X-ray diffraction (XRD) patterns and UV-vis absorption spectroscopy indicated that the ZnO nanowires electrodes were well-covered with CdS quantum dots. The temperature of the ethanol sensitizing solutions significantly influenced the performance of ZnO/CdS electrodes by affecting the rate of deposition reaction and the penetration ability of ethanol solution. The CdS quantum dots sensitized ZnO-based solar cells exhibited a short-circuit current density (Jsc) of 3.1 mA/cm2, an open-circuit voltage (Voc) of 0.55 V and a photovoltaic conversion efficiency of 0.72%, which is much higher than that reported in literatures, under the illumination of one sun (AM 1.5, 100 mW/cm2) when the temperature of the ethanol solutions was 60 C and ZnO arrays were sensitized for seven times. © 2015 Elsevier B.V. All rights reserved.

File: data/SolarCells/67077
The gold nanoparticles inlaid mesoporous titania nanoparticles (Au@MTNs) thin films are fabricated on a conductive plastic substrate by using a low-temperature electrophoretic deposition (EPD) process followed by a compression post-treatment. The obtained Au@MTNs electrode exhibits an excellent light trapping because of the formation of surface plasmons on the Au nanoparticles (NPs). The flexible Au@MTNs electrodes are applied for the photoanodes in all-plastic-based dye-sensitized solar cells (DSSCs). The Au@MTNs photoanodes containing various wt% of Au NPs are prepared in order to optimize the performance of the DSSCs. When 0.8 wt% of Au NPs is used in the Au@MTNs photoanode, a power conversion efficiency (η) of 5.62% is achieved under the illumination of 100 mW cm-2, which exhibits a 14% increase compared to the DSSC fabricated with pure a titanium dioxide (TiO<inf>2</inf>) photoanode (4.93%); this enhancement is attributed to the plasmonic light trapping provided by the Au NPs. © 2015 Elsevier B.V. All rights reserved.

File: data/SolarCells/67078
Abstract In this study, copper based thin film solar cells with substrate structure have been built via spray pyrolysis method. Toxic material usage was avoided during the material deposition and the post-treatment steps. Novel device configuration of Mo/CuInS<inf>2</inf>/In<inf>2</inf>S<inf>3</inf>/ZnO/AZO-Ag-AZO was studied as a function of the In<inf>2</inf>S<inf>3</inf> buffer layer thickness. In order to utilize the zinc oxide (ZnO) and aluminum doped zinc oxide (AZO) transparent conductive layers, deposited by physical vapor deposition (PVD), on top of the spray pyrolyzed thin films, the RF power was lowered to 30 W. Although this minimized the unwanted penetration of the highly energetic particles, created during PVD process, sheet resistivity of the AZO films increased enormously. Hence very thin silver layer has been deposited between two AZO films. This resulted the decrease in the sheet resistivity more than 106 times. Electrical measurements under illumination revealed that short circuit current density (J<inf>sc</inf>), open circuit voltage (V<inf>oc</inf>), fill factor (FF) and efficiency (η) of the Mo/CuInS<inf>2</inf>/In<inf>2</inf>S<inf>3</inf>/ZnO/AZO-Ag-AZO type solar cells increased with increasing the thickness of the In<inf>2</inf>S<inf>3</inf> layer. The maximum J<inf>sc</inf> of 9.20 mA/cm2, V<inf>oc</inf> of 0.43 V, FF of 0.44 have been observed for the 0.94 μm-thick In<inf>2</inf>S<inf>3</inf> layer. Extraordinarily thick buffer layer provided better diffusion barrier between the absorber and the TCO layers and also resulted better photosensitivity. These could be the key factors to produce substrate configuration of the spray pyrolyzed thin film solar cells. © 2015 Elsevier B.V. All rights reserved.

File: data/SolarCells/6708
Accurate performance model of solar cells is very crucial for embedded power applications. At low irradiance levels, the two-diode model for PV model is well known for its excellent accuracy. Using the two-diode model, we provide the generic expression of the optimum load R<inf>mL</inf> which holds for both the single-diode and two-diode model. Also, we obtain an explicit solution based on elementary analytical functions to seek the optimum diode-voltage V<inf>mD</inf> using dichotomy method. Furthermore, the values of I<inf>m</inf> and R<inf>mL</inf> can be calculated based on the explicit expression of I<inf>m</inf> and R<inf>mL</inf> in terms of V<inf>mD</inf>. However, the computation for R<inf>mL</inf> is difficult, so we create a user-friendly program by Matlab/GUI to make it easier. As predicted, the results computed by the proposed method agree well with the experimental data of four real solar cells. Finally, the impacts of the series and shunt resistance on the optimum load are studied. It turns out that the results of the single-diode model in literature have the same tendency as that of the two-diode model. © 2015 Elsevier Ltd.

File: data/SolarCells/67080
A transparent nickel selenide (Ni<inf>0.85</inf>Se) is prepared by a facile solvothermal reaction and used as an efficient Pt-free counter electrode (CE) for dye-sensitized solar cells (DSSCs). Field emission scanning electron microscopy observes that the as-prepared Ni<inf>0.85</inf>Se possesses porous structure. Cyclic voltammogram measurement indicates that Ni<inf>0.85</inf>Se electrode has larger current density than Pt electrode. Electrochemical impedance spectroscopy shows that the Ni<inf>0.85</inf>Se electrode has lower charge-transfer resistance than Pt electrode. Under simulated solar light irradiation with intensity of 100 mW cm-2 (AM 1.5), the DSSC based on the Ni<inf>0.85</inf>Se CE achieves a power conversion efficiency (PCE) of 8.88%, which is higher than the solar cell based on Pt CE (8.13%). Based on the transparency of Ni<inf>0.85</inf>Se, the DSSC with Ni<inf>0.85</inf>Se/mirror achieves a PCE of 10.19%. © 2015 Elsevier B.V. All rights reserved.

File: data/SolarCells/67082
Four new dyes (T-C1, T-C6, S-C1 and S-C6) with β,β′-dialkylbithiophene as π-linkers were synthesized and utilized in dye-sensitized solar cells (DSSCs). Compared with the reference dyes (T-C0 and AZ6) with bithiophene as π-linkers, these dyes show blue-shifted absorption bands, and their DSSCs produce lower short-circuit current and high open-circuit voltage. These may be caused by the increase of dihedral angle between two thiophenes. On the one hand, the molecular conjugations are decreased; on the other hand, steric effect of the whole structures are increased. Compared with the triphenylamine dyes (T-C0, T-C1 and T-C6), the cyclic thiourea functionalized dyes (AZ6, S-C1 and S-C6) exhibit better photophysical and photovoltaic performances. However, the superiority of cyclic thiourea functionalization is gradually disappearing with the increased steric effect of the π-linkers. © 2015 Elsevier B.V. All rights reserved.

File: data/SolarCells/67084
The self-doped TiO<inf>2</inf> hierarchical hollow spheres were successfully prepared by a facile sol-gel method using the carbon spheres as templates. Characteristics and properties of the products were investigated using differential scanning calorimetry/thermogravimetry (DSC/TG), X-ray diffraction (XRD), UV-vis diffuse reflectance spectra (UV-vis DRS), X-ray photoelectron spectroscopy (XPS), electron paramagnetic resonance (EPR), electrochemical impedance spectroscopy (EIS), photocurrent measurements, scanning electron microscopy (SEM) and transmission electron microscopy (TEM). The results showed that the self-doped TiO<inf>2</inf> hierarchical hollow spheres, with diameters about 800-950 nm and shell thickness of 20-30 nm, were constituted with thousands of self-doped TiO<inf>2</inf> nanoparticles with diameters of 20-30 nm. The Ti3+ was investigated in the calcinated samples which suggested that there existed stable Ti3+ in the bulk of self-doped TiO<inf>2</inf> hollow spheres. The as prepared samples showed improved solar light and visible light induced photocatalytic activities by decomposing Rhodamine B. The improved visible light photocatalytic activities may be due to the oxygen vacancies and Ti3+ localized states of the self-doped TiO<inf>2</inf> hierarchical hollow spheres. © 2015 Elsevier B.V.
