Repository: GEOGUXM/SciencePundits-Commandline

File: data/SolarCells/67085
Abstract Pursuit of multi-interfacial counter electrodes (CEs) for enhanced triiodide (I<inf>3</inf>-) reduction reaction has been a persistent objective for dye-sensitized solar cells (DSSCs). Here we report the synthesis of multilayer CEs consisting of positively charged polyaniline-graphene (PANi-G) complex and negatively charged platinum (Pt) nanoparticles. The (PANi-G/Pt)<inf>n</inf> (n represents the bilayer number) multilayer displays multi-interfaces for I<inf>3</inf>- reduction and charge transfer. Moreover, the complexation between PANi and G can markedly accelerate the electron migration from G to PANi. The DSSC with (PANi-10wt%<inf>o</inf>G/Pt)<inf>9</inf> electrode yields an impressive power conversion efficiency of 7.45% under simulated air mass 1.5 global sunlight. The promising efficiency along with cost-effectiveness and scalable materials demonstrates the multi-interfacial CEs to be good candidates for robust DSSCs. © 2015 Elsevier Ltd.

File: data/SolarCells/67086
A novel approximate analytical technique for determining the non-stationary response probability density function (PDF) of randomly excited linear and nonlinear oscillators endowed with fractional derivatives elements is developed. Specifically, the concept of the Wiener path integral in conjunction with a variational formulation is utilized to derive an approximate closed form solution for the system response non-stationary PDF. Notably, the determination of the non-stationary response PDF is accomplished without the need to advance the solution in short time steps as it is required by the existing alternative numerical path integral solution schemes which rely on a discrete version of the Chapman-Kolmogorov (C-K) equation. This is accomplished by circumventing the solution of the associated Euler-Lagrange equation ordinarily used in the path integral based procedures. The accuracy of the technique is demonstrated by pertinent Monte Carlo simulations. © 2014 Elsevier Ltd. All rights reserved.

File: data/SolarCells/6709
CdTe is the best suited semiconductor for solar cells due to its band gap value 1.47 eV which is close to solar spectrum, low sublimation temperature and high absorption coefficient in the range of solar spectrum. To improve the photovoltaic performance of CdS/CdTe thin film solar cells, the CdS window layer is alloyed with different concentration of ZnS to reduce the resistivity and increase the band gap values. The single crystal CdTe based solar cell devices were prepared by vacuum evaporation method and have undergone for different temperature at various illumination levels to enhance the cell efficiency. We have achieved 14.37% efficiency and increased short circuit current density and open circuit voltage by reducing series resistance of the cell. © 2015 Published by Elsevier Ltd.

File: data/SolarCells/67090
This paper reports the fabrication of c-Si based solar cells using spin-on dopants. Solar cells were developed by texturing both surfaces of the c-Si, and forming the p-n junction by spin-coating the n-type dopant followed by rapid thermal processing (RTP). For back surface field formation on the rear side, a similar spin-coating step was undertaken for one cell and e-beam Al deposition for the other. In the case of double-sided spin-coated cell, simultaneous p-n junction and back surface field were formed in one RTP cycle. Without using high performance features in the device, double-sided spin-on doped cell showed Voc of 600±0.01mV, Jsc of 33.1±0.03mA/cm2, FF of 74.26±0.06% and efficiency of 14.74%. As compared to single-sided spin-on doped cell, an improvement in efficiency of about 1.3% has been obtained which can be attributed to boron back surface field. Double-sided spin-on process significantly reduces thermal budget and improves throughput. Besides texturization, high efficiency features have not been used in the device. The results clearly demonstrate that c-Si based solar cells are potentially cost effective to manufacture. © 2015 Elsevier Ltd.

File: data/SolarCells/67091
The morphology of the photoactive layer critically affects the performance of the bulk heterojunction polymer solar cells (PSCs). To control the morphology, we introduced a hydrophobic fluoropolymer polyvinylidene fluoride (PVDF) as nonvolatile additive into the P3HT:PCBM active layer. The effect of PVDF on the surface and the bulk morphology were investigated by atomic force microscope and transmission electron microscopy, respectively. Through the repulsive interactions between the hydrophilic PCBM and the hydrophobic PVDF, much more uniform phase separation with good P3HT crystallinity is formed within the active layer, resulting enhanced light harvesting and improved photovoltaic performance in conventional devices. The PCE of the conventional device can improve from 2.40% to 3.07% with PVDF additive. The PVDF distribution within the active layer was investigated by secondary ion mass spectroscopy, confirming a bottom distribution of PVDF. Therefore, inverted device structure was designed, and the PCE can improve from 2.81% to 3.45% with PVDF additive. Our findings suggest that PVDF is a promising nonvolatile processing additive for high performance polymer solar cells.

File: data/SolarCells/67092
[6,6]-Phenyl-C61-butyric acid-4′-hydroxyl-azobenzene ester (PCBAb) was synthesized and used as the acceptor in the fabrication of reversible UV-VIS response bi-state polymer solar cells (PSCs) based on the photoinduced cis-trans isomerization of PCBAb. The device can be switched between "active" and "sleep" by the irradiation of UV and visible light, respectively. The active device has a PCE of 2.0%. With UV irradiation, the device goes to "sleep" with a lowered PCE (0.4%), and simultaneously decreased Jsc, Voc and FF, while after visible light treatment, the device is made "active" again. The mechanism of the bi-state process involves the different electron mobilities of the isomers. © 2015 Elsevier B.V. All rights reserved.

File: data/SolarCells/67093
We report a single heterojunction solar cell model based on crystalline p-silicon and n-zinc oxide. The ZnO can act as front n-layer as well as antireflection coating saving processing cost and complexity. Experiments are performed to find optimized growth window using MOCVD to achieve maximum transmission in ZnO as front layer of the solar cell. Gallium-rich ZnO:Ga films are also grown to improve optical properties of the front layer. Optical characterizations of pristine ZnO and gallium-rich ZnO:Ga are presented. The modified PC1D software is used to find the optimized parameters for the solar cell. Absorption spectrum of ~0.5 μm thick ZnO film grown in our lab was used in the simulations to get realistic results. Simulations anticipated conversion efficiency of 19% and fill factor of 81%. © 2015 Elsevier B.V. All rights reserved.

File: data/SolarCells/67094
Graphene oxide (GO) is widely used as an interfacial material in applications such as organic light emitting diodes and photovoltaic devices. Herein we report a layer-by-layer (LbL) assembled GO thin film as an anode interfacial layer (AIL) for efficient polymer solar cells (PSCs). The GO thin film is fabricated by alternately depositing cationic polyelectrolyte poly(diallyldimethylammonium chloride) (PDDA) and GO on ITO/glass substrate, which possesses controllable thickness by adjusting LbL deposition frequency. The presence of ultrathin GO films improves the work function of ITO, leading to a better contact between the active layer and ITO anode. With the optimized number of deposition times, the efficiency of 6.04% for the PSC with PDDA-GO bilayer (GO-2) as the AIL was achieved. © 2015 Published by Elsevier B.V.

File: data/SolarCells/67095
SnS quantum dots (QDs) with size of 8 nm were synthesized by an in-situ room temperature solution chemical reaction process. Stannous chloride, as Sn precursor, was coated on the TiO2 photo-anodes to form a solid precursor film. Ammonium sulfide was dissolved into ethanol to form anionic reaction solution. SnS quantum dots were generated by immersing the Sn-coated TiO2 photo-anodes into the anionic solution. The structure, morphology and optical absorption properties of the SnS/TiO2 photoanodes were investigated by means of XRD, SEM, TEM and UV-vis measurements. The photovoltaic properties of the SnS QDs sensitized TiO2 solar cells were optimized by changing the number of deposition cycles of the SnS QDs. It turns out that the SnS/TiO2 solar cell with 20 deposition cycles exhibited the best photovoltaic performance with an open-circuit voltage Voc of 510 mV, a short-circuit current density Jsc of 2.41 mA, a fill factor FF of 0.49 and a power conversion efficiency η of 0.61% under AM 1.5 illumination. This result is interpreted in terms of minimization of the charge transfer resistance. The performance will drop for further deposition because the charge transfer resistance will increase due to QDs agglomeration. © 2015 Elsevier Ltd. All rights reserved.

File: data/SolarCells/67096
Three organic sensitizers consisting of carbazole as an electron donor, indeno[1,2-b]thiophene as the bridging unit have been synthesized and characterized for use in dye-sensitized solar cells. Time-dependent density functional theory studies are indicated that large intramolecular charge transfer takes place from the highest occupied molecular orbital to the lowest unoccupied molecular orbital though the donor is twisted (∼50°) with respect to the π-linker. However, the introduction of indeno[1,2-b]thiophene as a planar π-linker unit is presumed to be the reason for a strong molar absorption coefficient and a red-shifted absorption band. Air mass 1.5 global illumination (100 mW cm-2), the 3-(5-(6-(3,6-bis(2,4-bis(hexyloxy)phenyl)-9H-carbazol-9-yl)-4,4-dimethyl-4H-indeno[1,2-b]thiophen-2-yl)thioph-2-yl)-2-cyanoacrylic acid based device displayed the best performance: an open-circuit voltage of 826 mV, a short-circuit current density of 9.16 mA cm-2, a fill factor of 0.777, and an overall conversion efficiency of 5.88%. Upon changing the electrolyte from iodine to cobalt electrolyte, 3-(5-(6-(3,6-bis(2,4-bis(hexyloxy)phenyl)-9H-carbazol-9-yl)-4,4-dimethyl-4H-indeno[1,2-b]thiophen-2-yl)thioph-2-yl)-2-cyanoacrylic acid based dye-sensitized solar cells gave the remarkably improved overall conversion efficiency (6.66%), which is one of the highest values based on carbazole sensitizers. © 2015 Elsevier Ltd.

File: data/SolarCells/67098
Abstract Rare-earth (RE) doped borate glasses are investigated for their potential as photon down-shifting cover glass for CdTe solar cells. The barium borate base glass is doped with trivalent rare-earth ions such as Sm3+, Eu3+, and Tb3+ showing an intense luminescence in the red (Sm3+, Eu3+) and green (Tb3+) spectral range upon excitation in the ultraviolet and blue. Additionally, the glasses are double-doped with two RE ions for a broad-band absorption. The gain in short-circuit current density of CdTe solar cells with different thicknesses of the CdS buffer layer is calculated. Though the single-doped glasses already reveal a slight increase in short-circuit current density, the double-doped glasses allow for higher efficiency gains since a significant broader spectral range is covered for absorption. For a Tb3+/Eu3+ double-doped glass with a RE doping level of 1 at% each, an efficiency increase of 1.32% can be achieved. © 2015 Elsevier B.V. All rights reserved.

File: data/SolarCells/67099
In this work we investigate electrolyte degradation mechanisms in a Dye Sensitized Solar Cell (DSSC), when stressed under forced reverse bias (RB) conditions. During the stress test, we observe a gradual and visually evident cluster shaped browning of platinised counter-electrode in contact with electrolyte solution; Raman spectroscopy confirms that the observed phenomena is due to formation of polyiodide ions and reveals an arose marked fluorescence background, stemming from new chemical species induced by RB stress test. Raman and fluorescence measurements on RB stressed model electrolyte solutions reveal that photoluminescence emission is mainly related to degradation mechanisms involving the I-/I<inf>3</inf>- redox couple. In fact, due to the RB stress, the redox couple is unbalanced and the formation of various associated structures between 1-methyl-3-propyl imidazolium iodide (PMII) ions is favored. This can be detected by observing the Red Edge Effect (REE) in fluorescence emission spectra of stressed solutions. Thus, polyiodides formation in RB stressed DSSCs could be added to the several depletion channels of triiodide anions and should be taken into account in designing new stable and efficient electrolytes. © 2015 Elsevier B.V. All rights reserved.
