Repository: GEOGUXM/SciencePundits-Commandline

File: data/SolarEnergy/710101
The enhancements in the storage systems developed by solar thermal power plants have provided to renewable energy a considerable increase in efficiency. Thermal Energy Storage (TES) using HITEC mixture could be used as Heat Transfer Fluid (HTF) in concentrated solar linear technology.In this research, the corrosive effects of HITEC mixture composed by 40wt% NaNO2+7wt%NaNO3+53wt%KNO3 were assessed at 390°C on a carbon steel (A516) and on low-Cr alloy steels (T11 and T22). The corrosion rates were determined by gravimetric tests, measuring the weight gain during 2000h, identifying the corrosion products via scanning electron microscopy and X-ray diffraction. T22 steel shows a corrosion layer of 6.05microns, with a protective layer formed in the inner zone to the material, identified through DRX as the K2CrO4 protective spinel.Fe2O3 and MgO were the others important products found on the tests performed at 390°C, being observed also the formation of some stable compounds with the impurities of the salt, as carbonates.The use of the HITEC mixture in solar technology would provide a less aggressive behaviour for materials in contact with it, providing an increase in operational life cycles in current solar technology. © 2015 Elsevier Ltd.

File: data/SolarEnergy/710122
As major attention has been paid to solar cells with extremely thin absorber, present study embark on the structural, surface, optical and electrical characterization of spray deposited CuO absorber layers prepared using precursors of different concentrations at the constant substrate temperature of 350 °C. Confirmed monoclinic lattice and the Cu-O vibrational modes implied the tenorite phase formation of CuO. Smooth surface and the uniform distribution of a surface grain which contains Cu2+ as the main oxidation state of the cations established the suitability of the CuO thin films as energy absorbers. Optical absorption in selective regions, estimated optical bandgap and low intense photoluminescence peaks favored respectively the easy charge transfer and the light retaining capacity of the CuO films. Probably, a combination of electrical conduction with nanostructured CuO will be helpful for future developments of substrates for solar cells with CuO as absorber layers. © 2015 Elsevier Ltd. All rights reserved.

File: data/SolarEnergy/710131
Abstract This work comprises an experimental study on various factors affecting the stability of "partly covered" photoelectrochromic (PEC) devices. The fabricated devices were stored in the dark at open circuit conditions and at regular time intervals, transmittance spectra for coloration and bleaching were taken and I-V measurements were conducted. This methodology revealed that the PEC devices, after passing a transitional period of about 10 days post fabrication, seem to stabilize or to decay at a lower rate. The annealing temperature of the anode and the composition of the electrolyte affect drastically the operation and stability of the devices. By annealing the anode at 350 °C for 40 min and using a commercial electrolyte, developed for high performance dye sensitized solar cells, stable devices were fabricated (nearly 10 months of shelf life), but with reduced reversibility. In order to improve the reversibility two different strategies were tried. The first one was the electrochemical treatment of the anode, before incorporation into the device, and the other was to alter the composition of the electrolyte. Reversible devices with shelf life exceeding 5 months were fabricated using an anode annealed at 100°C and an electrolyte consisting of 0.5 M LiI/0.005 M I<inf>2</inf>/0.5 M 4-TBP/ACN. Electrolytes specifically designed for PEC devices need to be developed for optimum operation. © 2015 Elsevier B.V. All rights reserved.

File: data/SolarEnergy/710147
Indium oxide octahedrons were prepared on glass substrates through a mild route based on sol-gel technique. The preparation possesses characteristics including low temperature, catalyst-free and large production, which is much distinguished from the chemical-vapor-deposition based methods that usually applied to prepare indium oxide octahedrons. Detailed characterization revealed that the indium oxide octahedrons were single crystalline, with {1 1 1} crystal facets exposed. It was found that the spin-coating technique was key for achieving the indium oxide crystals with octahedron morphology. The probable formation mechanism of the indium oxide octahedrons was proposed based on the experiment results. Room temperature NO2 gas sensing measurements exhibited that the indium oxide octahedrons could significantly enhance the sensing performance in comparison with the plate-like indium oxide particles that prepared from the dip-coated gel films, which was attributed to the abundant sharp edges and tips as well as the special {1 1 1} crystal facets exposed that the former possessed. Such a simple wet-chemical based method to prepare indium oxide octahedrons with large-scale production is promising to provide the advanced materials that can be applied in wide fields like gas sensing, solar energy conversion, field emission, and so on. © 2015 Elsevier B.V. All rights reserved.

File: data/SolarEnergy/71028
Cu<inf>2</inf>SnS<inf>3</inf> (CTS) thin films were synthesized by the sulfurization of stacked metallic precursor fabricated with a radio frequency magnetron sputtering method. The compositional, structural, morphological, optical and electrical properties of CTS thin films grown on soda lime glass substrates depend on the sulfurization temperature. The compositional analysis shows that all samples are in Sn-rich state. The ratio of Cu/Sn is close to the stoichiometric composition of CTS with increasing sulfurization temperature. The CTS thin films sulfurized at higher sulfurization temperature have better crystalline quality from the results of structural characterization. The CTS thin film obtained at sulfurization temperature 550 °C exhibits higher degree of crystallization with larger average grain size. The transmission and reflectance spectra demonstrate the band gap is around 1.0 eV, which is consistent with the estimation extrapolated from external quantum efficiency. The photoelectric properties of solar cell are enhanced with the increase of sulfurization temperature. The solar cell fabricated with the CTS absorber layer annealed at 550 °C has the efficiency up to 0.28% for a 0.16 cm2 area. © 2015 Elsevier Ltd. All rights reserved.
